Repository: KiraSensei13/MNT_ITESM_Thesis

File: 04_Papers/NFES_Review/_jupyterPlots/NFESdataSorted_calculated.csv (part 1 of 3)
Polymer,Mw,Solvent,\eta_0 [Pa s],K [S/m],\gamma [N/m],rho [Kg/m^3],NFES Type,C_{polymer} [wt\%],D_{nozzle} [m],Q [m^3/s],Substrate,L [m],\Phi_0 [V],v_{stage} [m/s],D_{fiber} [m],FiberGap [m],FiberMorphology,FiberStructure,Reference,\Pi_1,R_{jet},Oh
PS,,TCB,,,,,xy stage,5.0,2e-06,,Si,2e-05,500.0,0.002,5.732e-08,,straight,single,Song2015,,1.2817141647028794e-14,
PS,,TCB,,,,,xy stage,,2e-06,,Si,2e-05,500.0,0.002,5.732e-08,,straight,single,Song2015,,,
PS,,TCB,,,,,xy stage,1.0,2e-06,,Si,2.9999999999999997e-05,475.0,0.002,6.174e-08,,straight,single,Song2015,,3.087e-14,
PS,,TCB,,,,,xy stage,5.0,2e-06,,Si,2e-05,475.0,0.002,6.811e-08,,straight,single,Song2015,,1.522985899475107e-14,
PS,,TCB,,,,,xy stage,2.0,2e-06,,Si,2.9999999999999997e-05,475.0,0.002,6.992999999999999e-08,,straight,single,Song2015,,2.472398860418763e-14,
PS,,TCB,,,,,xy stage,3.0,2e-06,,Si,2.9999999999999997e-05,475.0,0.002,7.931e-08,,straight,single,Song2015,,2.289482492471461e-14,
PS,,TCB,,,,,xy stage,5.0,2e-06,,Si,2e-05,450.0,0.002,9.999000000000001e-08,,straight,single,Song2015,,2.23584437070204e-14,
PS,,TCB,,,,,xy stage,,2e-06,,Si,2.9999999999999997e-05,500.0,0.002,1.1220000000000001e-07,,straight,single,Song2015,,,
PS,,TCB,,,,,xy stage,4.0,2e-06,,Si,2.9999999999999997e-05,475.0,0.002,1.133e-07,,straight,single,Song2015,,2.8325e-14,
PS,,TCB,,,,,xy stage,5.0,2e-06,,Si,2e-05,425.0,0.002,1.1767999999999999e-07,,straight,single,Song2015,,2.6314047959217523e-14,
PS,,TCB,,,,,xy stage,5.0,2e-06,,Si,2.9999999999999997e-05,475.0,0.002,1.3899e-07,,straight,single,Song2015,,3.1079108819269576e-14,
PS,,TCB,,,,,xy stage,,2e-06,,Si,4e-05,500.0,0.002,1.6399e-07,,straight,single,Song2015,,,
PS,,TCB,,,,,xy stage,5.0,2e-06,,Si,2e-05,400.0,0.002,1.6749000000000003e-07,,straight,single,Song2015,,3.745190255514398e-14,
PEO/PPy,5000000.0,DMF/Acetone,,,,,xy stage,8.0,2.5e-05,,,,1000.0,,4e-07,0.000265,straight,aligned,Shen2016,,7.071067811865474e-14,
PEO/PPy,5000000.0,DMF/Acetone,,,,,xy stage,8.0,2.5e-05,,,,1000.0,,7e-07,0.000265,straight,aligned,Shen2016,,1.237436867076458e-13,
PEO,300000.0,Water/Ethanol,0.055999999999999994,0.00981,25.0,1215.525,xy stage,20.0,4e-05,,Si,0.001,1700.0,0.05,8.16427e-07,,coil,single,GaofengZheng2010,8.240571756225427e-07,9.127931353331104e-14,1063.2855019750225
PEO,300000.0,Water/Ethanol,0.055999999999999994,0.00981,25.0,1215.525,xy stage,20.0,4e-05,,Si,0.001,1700.0,0.35,1.8916900000000002e-06,,straight,single,GaofengZheng2010,8.240571756225427e-07,2.1149737161782888e-13,698.5276275736336
PEO,300000.0,Water/Ethanol,0.055999999999999994,0.00981,25.0,1215.525,xy stage,20.0,4e-05,,Si,0.001,1700.0,0.15,2.45259e-06,,coil,single,GaofengZheng2010,8.240571756225427e-07,2.742078980468105e-13,613.4739063622885
PEO,300000.0,Water/Ethanol,0.055999999999999994,0.00981,25.0,1215.525,xy stage,20.0,4e-05,,Si,0.001,1700.0,0.25,2.8150599999999997e-06,,meander,single,GaofengZheng2010,8.240571756225427e-07,3.1473327603702785e-13,572.6176677342734
PEO,300000.0,Water/Ethanol,0.055999999999999994,0.00981,25.0,1215.525,xy stage,18.0,4e-05,,Si,0.001,1700.0,0.36,4.894e-07,,coil,single,Zheng2010,8.240571756225427e-07,5.767634311878273e-14,1337.6337455153703
PEO,300000.0,Water,0.055999999999999994,0.00981,25.0,1215.525,xy stage,7.0,0.0001,2.7999999999999997e-14,,0.0005,600.0,0.12,2.88e-08,,straight,mesh,Chang2008,4.1060288335517697e-07,5.442688411332872e-15,4354.410202462457
PEO,300000.0,Water,0.055999999999999994,0.00981,25.0,1215.525,xy stage,3.0,0.0001,2.7999999999999997e-14,,0.001,500.0,0.12,3.75e-08,,straight,mesh,Chang2008,7.128522280471823e-08,1.0825317547305483e-14,3087.5624644331265
PEO,300000.0,Water,0.055999999999999994,0.00981,25.0,1215.525,xy stage,7.0,0.0001,2.7999999999999997e-14,,0.0015,800.0,0.12,4.87e-08,,straight,mesh,Chang2008,8.110674239114607e-08,9.203434917774683e-15,3348.583262550926
PEO,300000.0,Water,0.055999999999999994,0.00981,25.0,1215.525,xy stage,7.0,0.0001,2.7999999999999997e-14,,0.001,800.0,0.12,5.5800000000000003e-08,,straight,mesh,Chang2008,1.8249017038007866e-07,1.0545208796957442e-14,3128.3006382469584
PEO,300000.0,Water,0.055999999999999994,0.00981,25.0,1215.525,xy stage,5.0,0.0001,2.7999999999999997e-14,,0.001,500.0,0.12,5.76e-08,,straight,mesh,Chang2008,7.128522280471823e-08,1.2879751550398788e-14,2830.6249614899257
PEO,300000.0,Water,0.055999999999999994,0.00981,25.0,1215.525,xy stage,7.0,0.0001,2.7999999999999997e-14,,0.0005,800.0,0.12,5.97e-08,,straight,mesh,Chang2008,7.299606815203146e-07,1.1282239519325433e-14,3024.3943438586516
PEO,300000.0,Water,0.055999999999999994,0.00981,25.0,1215.525,xy stage,7.0,0.0001,2.7999999999999997e-14,,0.0005,800.0,0.12,7.34e-08,,straight,mesh,Chang2008,7.299606815203146e-07,1.3871296159438639e-14,2727.5803484088106
PEO,300000.0,Water,0.055999999999999994,0.00981,25.0,1215.525,xy stage,7.0,0.0001,2.7999999999999997e-14,,0.001,500.0,0.12,7.45e-08,,straight,mesh,Chang2008,7.128522280471823e-08,1.4079176619593716e-14,2707.368965975805
PEO,300000.0,Water,0.055999999999999994,0.00981,25.0,1215.525,xy stage,9.0,0.0001,2.7999999999999997e-14,,0.001,500.0,0.12,1.187e-07,,straight,mesh,Chang2008,7.128522280471823e-08,1.9783333333333335e-14,2283.9486772658324
PEO,300000.0,Water,0.055999999999999994,0.00981,25.0,1215.525,xy stage,7.0,0.0001,2.7999999999999997e-14,,0.0005,1000.0,0.12,9.947e-07,,straight,mesh,Chang2008,1.1405635648754917e-06,1.8798063065113917e-13,740.9339993549518
PEO,300000.0,Water,0.055999999999999994,0.00981,25.0,1215.525,xy stage,7.0,0.0001,2.7999999999999997e-14,,0.0005,1200.0,0.12,2.3058e-06,,straight,mesh,Chang2008,1.6424115334207079e-06,4.357552409323381e-13,486.64780104773405
PVDF,534000.0,Acetone/DMSO,,,,,auxiliary electrodes,17.0,0.0001,3.888999999999999e-12,Paper,0.00075,1900.0,0.01,,,meander,single,Kim2018,,,
PVK,1100000.0,Styrene,0.055999999999999994,0.00981,25.0,1215.525,xy stage,3.96,0.0001,8.333999999999999e-12,Si/SiO2,0.0025,3500.0,0.133,6.5e-08,,straight,aligned,Min2013,5.588761467889909e-07,1.63318644979622e-14,2513.727468681008
PVK,1100000.0,Styrene,0.055999999999999994,0.00981,25.0,1215.525,xy stage,3.96,0.0001,8.333999999999999e-12,Si/SiO2,0.0025,3500.0,0.133,2.821e-07,,straight,aligned,Min2013,5.588761467889909e-07,7.088029192115595e-14,1206.6277976742226
PVK,1100000.0,Styrene,0.055999999999999994,0.00981,25.0,1215.525,xy stage,3.96,0.0001,8.333999999999999e-12,Si/SiO2,0.0025,3500.0,0.133,7.065999999999999e-07,,straight,aligned,Min2013,5.588761467889909e-07,1.7753993006553982e-13,762.4090672482711
PVK,1100000.0,Styrene,,,,,xy stage,3.96,0.0001,8.333999999999999e-12,Si/SiO2,0.0025,3500.0,0.133,,5e-05,straight,aligned,Min2013,,,
PEO/SU8,4000000.0,Cyclopentanote,0.055999999999999994,0.00981,25.0,1215.525,xy stage,0.5,0.00010800000000000001,,Si,0.0001,200.0,0.06,4.98e-06,,straight,single,Cardenas2017,1.1405635648754917e-06,3.5213917703090063e-12,171.19020123602746
PEO,400000.0,Water,0.055999999999999994,0.00981,25.0,1215.525,xy stage,10.0,0.00010800000000000001,,,0.00075,900.0,0.015,1.5e-07,,coil,single,Shin2018,4.1060288335517697e-07,2.3717082451262842e-14,2085.9574399592148
PEO,400000.0,Water,0.055999999999999994,0.00981,25.0,1215.525,xy stage,10.0,0.00010800000000000001,,,0.00075,700.0,0.015,1.3e-07,,meander,single,Shin2018,2.483893985728848e-07,2.0554804791094465e-14,2240.6777240520164
PEO,400000.0,Water,0.055999999999999994,0.00981,25.0,1215.525,xy stage,10.0,0.00010800000000000001,,,0.00075,500.0,0.015,2.2e-07,,straight,single,Shin2018,1.2672928498616573e-07,3.4785054261852176e-14,1722.422667743131
PEO,4000000.0,Water,,,,,xy stage,1.5,0.00010800000000000001,,,,650.0,0.0002,4.3588799999999997e-07,,coil,single,Shin2019,,1.779505308337123e-13,
PEO,4000000.0,Water,,,,,xy stage,1.5,0.00010800000000000001,,,,650.0,0.0002,4.99958e-07,,coil,single,Shin2019,,2.0410699880373203e-13,
PEO,4000000.0,Water,,,,,xy stage,1.5,0.00010800000000000001,,,,650.0,0.0005,5.83928e-07,,coil,single,Shin2019,,2.383876077539826e-13,
PEO,4000000.0,Water,,,,,xy stage,1.5,0.00010800000000000001,,,,650.0,0.0005,6.72826e-07,,coil,single,Shin2019,,2.7468006427963914e-13,
PEO,4000000.0,Water,,,,,xy stage,1.5,0.00010800000000000001,,,,650.0,0.0008,8.14768e-07,,meander,single,Shin2019,,3.3262764312466077e-13,
PEO,4000000.0,Water,,,,,xy stage,1.5,0.00010800000000000001,,,,650.0,0.0008,9.332330000000001e-07,,meander,single,Shin2019,,3.809907768544623e-13,
PEO,40000000.0,Water,,,,,xy stage,1.5,0.00011,,,0.0012,,,9.397399999999999e-08,,meander,single,Shin2019,,3.8364724848051065e-14,
PEO,40000000.0,Water,,,,,xy stage,1.5,0.00011,,,0.0011,,,9.5e-08,,meander,single,Shin2019,,3.8783587594066994e-14,
PEO,40000000.0,Water,,,,,xy stage,1.5,0.00011,,,0.001,,,9.634600000000001e-08,,meander,single,Shin2019,,3.9333089793031355e-14,
PEO,40000000.0,Water,,,,,xy stage,1.5,0.00011,,,0.00085,,,9.698700000000001e-08,,meander,single,Shin2019,,3.959477694721869e-14,
PEO,40000000.0,Water,,,,,xy stage,1.5,0.00011,,,0.0008,,,9.743600000000001e-08,,meander,single,Shin2019,,3.977808042963696e-14,
PEO,900000.0,Water,0.055999999999999994,0.00981,25.0,1215.525,xy stage,5.0,0.00011,1.6669999999999999e-12,PS,0.001,1000.0,0.166854679,6.70732e-07,,straight,aligned,Yang2019,2.851408912188729e-07,1.499802346684389e-13,829.5051000049448
PEO,900000.0,Water,0.055999999999999994,0.00981,25.0,1215.525,xy stage,5.0,0.00011,1.6669999999999999e-12,PS,0.001,1000.0,0.150226664,7.86585e-07,,straight,aligned,Yang2019,2.851408912188729e-07,1.7588575300816722e-13,765.9858441554354
PEO,900000.0,Water,0.055999999999999994,0.00981,25.0,1215.525,xy stage,5.0,0.00011,1.6669999999999999e-12,PS,0.002,1000.0,0.06667000000000001,7.873529999999999e-07,,straight,aligned,Yang2019,7.128522280471823e-08,1.7605748302883918e-13,765.612173989282
PEO,900000.0,Water,0.055999999999999994,0.00981,25.0,1215.525,xy stage,5.0,0.00011,8.329999999999999e-13,PS,0.001,1000.0,0.06667000000000001,8.24504e-07,,straight,aligned,Yang2019,2.851408912188729e-07,1.8436469917204865e-13,748.1646603079882
PEO,900000.0,Water,0.055999999999999994,0.00981,25.0,1215.525,xy stage,5.0,0.00011,1.3039999999999999e-12,PS,0.001,1000.0,0.06667000000000001,8.63128e-07,,straight,aligned,Yang2019,2.851408912188729e-07,1.9300128812834384e-13,731.2333174971649
PEO,900000.0,Water,0.055999999999999994,0.00981,25.0,1215.525,xy stage,5.0,0.00011,1.631e-12,PS,0.001,1000.0,0.06667000000000001,1.01018e-06,,straight,aligned,Yang2019,2.851408912188729e-07,2.2588311495107373e-13,675.9182783142658
PEO,900000.0,Water,0.055999999999999994,0.00981,25.0,1215.525,xy stage,5.0,0.00011,8.333999999999999e-12,PS,0.001,1000.0,0.06667000000000001,1.2456200000000001e-06,,straight,aligned,Yang2019,2.851408912188729e-07,2.7852909941332883e-13,608.6964760035236
PEO,900000.0,Water,0.055999999999999994,0.00981,25.0,1215.525,xy stage,5.0,0.00011,1.6669999999999999e-12,PS,0.001,1000.0,0.133742279,1.2987799999999998e-06,,straight,aligned,Yang2019,2.851408912188729e-07,2.9041603678171766e-13,596.1091357141156
PEO,900000.0,Water,0.055999999999999994,0.00981,25.0,1215.525,xy stage,5.0,0.00011,1.6669999999999999e-12,PS,0.001,1000.0,0.11708332699999999,1.3292700000000001e-06,,straight,aligned,Yang2019,2.851408912188729e-07,2.9723380804511457e-13,589.2328787446714
PEO,900000.0,Water,0.055999999999999994,0.00981,25.0,1215.525,xy stage,5.0,0.00011,1.6669999999999999e-12,PS,0.001,1000.0,0.008774731,1.45732e-06,,straight,aligned,Yang2019,2.851408912188729e-07,3.258666584969993e-13,562.7507873114066
PEO,900000.0,Water,0.055999999999999994,0.00981,25.0,1215.525,xy stage,5.0,0.00011,1.6669999999999999e-12,PS,0.001,1000.0,0.10046415,1.46951e-06,,straight,aligned,Yang2019,2.851408912188729e-07,3.285924253615716e-13,560.4118383833733
PEO,900000.0,Water,0.055999999999999994,0.00981,25.0,1215.525,xy stage,5.0,0.00011,1.6669999999999999e-12,PS,0.001,1000.0,0.017140667,1.54268e-06,,straight,aligned,Yang2019,2.851408912188729e-07,3.449537347529375e-13,546.9601037177583
PEO,900000.0,Water,0.055999999999999994,0.00981,25.0,1215.525,xy stage,5.0,0.00011,1.6669999999999999e-12,PS,0.001,1000.0,0.08384718299999999,1.6158500000000002e-06,,straight,aligned,Yang2019,2.851408912188729e-07,3.6131504414430356e-13,534.4327361229065
PEO,900000.0,Water,0.055999999999999994,0.00981,25.0,1215.525,xy stage,5.0,0.00011,1.6669999999999999e-12,PS,0.001,1000.0,0.06667000000000001,1.85792e-06,,straight,aligned,Yang2019,2.851408912188729e-07,4.154435416756409e-13,498.40233569988504
PEO,900000.0,Water,0.055999999999999994,0.00981,25.0,1215.525,xy stage,5.0,0.00011,1.6669999999999999e-12,PS,0.0015,1000.0,0.06667000000000001,1.98983e-06,,straight,aligned,Yang2019,1.2672928498616573e-07,4.449395143668406e-13,481.5990113220233
PEO,900000.0,Water,0.055999999999999994,0.00981,25.0,1215.525,xy stage,5.0,0.00011,1.6669999999999999e-12,PS,0.001,1000.0,0.067353959,2.10366e-06,,straight,aligned,Yang2019,2.851408912188729e-07,4.703926761547207e-13,468.3880423280162
PEO,900000.0,Water,0.055999999999999994,0.00981,25.0,1215.525,xy stage,5.0,0.00011,1.3334000000000003e-11,PS,0.001,1000.0,0.06667000000000001,2.10484e-06,,straight,aligned,Yang2019,2.851408912188729e-07,4.706565321760657e-13,468.2567317832647
PEO,900000.0,Water,0.055999999999999994,0.00981,25.0,1215.525,xy stage,5.0,0.00011,1.6669999999999999e-12,PS,0.001,1000.0,0.050743620999999996,2.26829e-06,,straight,aligned,Yang2019,2.851408912188729e-07,5.072050632682998e-13,451.07035415210845
PEO,900000.0,Water,0.055999999999999994,0.00981,25.0,1215.525,xy stage,5.0,0.00011,1.6669999999999999e-12,PS,0.001,1000.0,0.034117815,2.39024e-06,,straight,aligned,Yang2019,2.851408912188729e-07,5.344739122539097e-13,439.41291655456814
PEO,900000.0,Water,0.055999999999999994,0.00981,25.0,1215.525,xy stage,5.0,0.00011,1.6669999999999999e-12,PS,0.001,1000.0,0.06667000000000001,2.7825400000000003e-06,,straight,aligned,Yang2019,2.851408912188729e-07,6.221948590112265e-13,407.2610397891642
PEO,900000.0,Water,0.055999999999999994,0.00981,25.0,1215.525,xy stage,5.0,0.00011,1.6669999999999999e-12,PS,0.0005,1000.0,0.06667000000000001,3.11427e-06,,straight,aligned,Yang2019,1.1405635648754917e-06,6.96371942028827e-13,384.9598555828616
PEO,900000.0,Water,0.055999999999999994,0.00981,25.0,1215.525,xy stage,5.0,0.00011,1.6667999999999998e-11,PS,0.001,1000.0,0.06667000000000001,4.3645499999999996e-06,,straight,aligned,Yang2019,2.851408912188729e-07,9.759430491196705e-13,325.1800079023004
PEO,900000.0,Water,0.055999999999999994,0.00981,25.0,1215.525,xy stage,5.0,0.00011,1.6669999999999999e-12,PS,0.001,1100.0,0.06667000000000001,6.3388e-06,,straight,aligned,Yang2019,3.450204783748362e-07,1.4173987695775666e-12,269.82988557955997
PEO,900000.0,Water,0.055999999999999994,0.00981,25.0,1215.525,xy stage,5.0,0.00011,1.6669999999999999e-12,PS,0.001,1200.0,0.06667000000000001,9.89071e-06,,straight,aligned,Yang2019,4.1060288335517697e-07,2.2116299905736944e-12,216.01297572770798
PEO,900000.0,Water,0.055999999999999994,0.00981,25.0,1215.525,xy stage,5.0,0.00011,1.6669999999999999e-12,PS,0.001,1300.0,0.06667000000000001,1.99454e-05,,straight,aligned,Yang2019,4.818881061598952e-07,4.459927023842431e-12,152.1150549408296
PVDF,534000.0,Acetone/DMSO,,,,,xy stage,18.0,0.00015,,,,900.0,0.06,2.5361500000000003e-06,,straight,aligned,Liu2013,,2.9888814385104376e-13,
PVDF,534000.0,Acetone/DMSO,,,,,xy stage,18.0,0.00015,,,,900.0,0.06,4.608769999999999e-06,,straight,aligned,Liu2013,,5.431487533215207e-13,
PVDF,534000.0,Acetone/DMSO,,,,,xy stage,18.0,0.00015,,,,900.0,0.06,1.05305e-05,,straight,aligned,Liu2013,,1.2410313265474897e-12,
PEO,4000000.0,,0.055999999999999994,0.00981,25.0,1215.525,xy stage,2.0,0.00015,,Si,0.002,1250.0,,3.43196e-07,,meander,aligned,Xu2014,1.1138316063237223e-07,1.2133810943804918e-13,922.2262144132621
PEO,4000000.0,,,,,,xy stage,2.0,0.00015,,Si,0.002,1250.0,,,7.4e-05,meander,aligned,Xu2014,,,
PEO,4000000.0,,,,,,xy stage,2.0,0.00015,,Si,0.002,1250.0,,,2e-05,meander,aligned,Xu2014,,,
PEO,4000000.0,,,,,,xy stage,2.0,0.00015,,Si,0.002,1250.0,,,7.000000000000001e-06,meander,aligned,Xu2014,,,
PAN,150000.0,DMF,,,,,rotating drum,11.0,0.00015900000000000002,,Si,0.01,,,4.09142e-07,,straight,aligned,George2020,,6.168047727161769e-14,
PAN,150000.0,DMF,,,,,rotating drum,11.0,0.00015900000000000002,,Si,,400.0,,5.06569e-07,,straight,aligned,George2020,,7.636815015570658e-14,
PAN,150000.0,DMF,,,,,rotating drum,11.0,0.00015900000000000002,,Si,0.0045,,,5.58621e-07,,straight,aligned,George2020,,8.421528440968745e-14,
PAN,150000.0,DMF,,,,,rotating drum,11.0,0.00015900000000000002,,Si,0.0025,,,6.32462e-07,,straight,aligned,George2020,,9.534723400717077e-14,
PAN,150000.0,DMF,,,,,rotating drum,11.0,0.00015900000000000002,,Si,0.0007,,,8.391660000000001e-07,,straight,aligned,George2020,,1.265090344919718e-13,
PAN,150000.0,DMF,,,,,rotating drum,11.0,0.00015900000000000002,,Si,,700.0,,8.71092e-07,,straight,aligned,George2020,,1.3132206008546663e-13,
PAN,150000.0,DMF,,,,,rotating drum,11.0,0.00015900000000000002,,Si,,500.0,,8.95036e-07,,straight,aligned,George2020,,1.3493175390275164e-13,
PAN,150000.0,DMF,,,,,rotating drum,11.0,0.00015900000000000002,,Si,,600.0,,8.99042e-07,,straight,aligned,George2020,,1.3553568112594088e-13,
PAN,150000.0,DMF,,,,,rotating drum,11.0,0.00015900000000000002,,Si,,800.0,,1.38394e-06,,straight,aligned,George2020,,2.0863680510747509e-13,
PAN,150000.0,DMF,,,,,rotating drum,11.0,0.00015900000000000002,,Si,,900.0,,2.52959e-06,,straight,aligned,George2020,,3.8135004106523256e-13,
PVDF/PVA/SWCNT,534000.0,DMSO/Acetone,0.055999999999999994,0.00981,25.0,1215.525,xy stage,21.0,0.00015900000000000002,,paper,0.001,1500.0,0.05,3.98846e-06,0.0001,straight,aligned,Luo2016,6.41567005242464e-07,4.3517666324532307e-13,486.9711984845669
PVDF/PVA/SWCNT,534000.0,DMSO/Acetone,0.055999999999999994,0.00981,25.0,1215.525,xy stage,21.0,0.00015900000000000002,,paper,0.001,1800.0,0.05,5.539e-06,0.0001,straight,aligned,Luo2016,9.238564875491483e-07,6.043544470085809e-13,413.22844964106565
PVDF/PVA/SWCNT,534000.0,DMSO/Acetone,0.055999999999999994,0.00981,25.0,1215.525,xy stage,21.0,0.00015900000000000002,,paper,0.001,1200.0,0.05,5.56915e-06,0.0001,straight,aligned,Luo2016,4.1060288335517697e-07,6.076440817038885e-13,412.1083733437908
PVDF/PVA/SWCNT,534000.0,DMSO/Acetone,0.055999999999999994,0.00981,25.0,1215.525,xy stage,21.0,0.00015900000000000002,,paper,0.001,1400.0,0.05,5.66831e-06,0.0001,straight,aligned,Luo2016,5.588761467889909e-07,6.18463324701789e-13,408.48780866882555
PVDF/PVA/SWCNT,534000.0,DMSO/Acetone,0.055999999999999994,0.00981,25.0,1215.525,xy stage,21.0,0.00015900000000000002,,paper,0.001,1000.0,0.05,5.76747e-06,0.0001,straight,aligned,Luo2016,2.851408912188729e-07,6.292825676996894e-13,404.9610224625892
PVDF/PVA/SWCNT,534000.0,DMSO/Acetone,0.055999999999999994,0.00981,25.0,1215.525,xy stage,21.0,0.00015900000000000002,,paper,0.001,1600.0,0.05,5.76747e-06,0.0001,straight,aligned,Luo2016,7.299606815203146e-07,6.292825676996894e-13,404.9610224625892
PVDF/PVA/SWCNT,534000.0,DMSO/Acetone,0.055999999999999994,0.00981,25.0,1215.525,xy stage,21.0,0.00015900000000000002,,paper,0.001,1500.0,0.03,9.51972e-06,0.0001,straight,aligned,Luo2016,6.41567005242464e-07,1.0386866070186907e-12,315.20551608014097
PVDF/PVA/SWCNT,534000.0,DMSO/Acetone,0.055999999999999994,0.00981,25.0,1215.525,xy stage,21.0,0.00015900000000000002,,paper,0.001,1500.0,0.05,9.6876e-06,0.0001,straight,aligned,Luo2016,6.41567005242464e-07,1.0570038167250998e-12,312.4624236993449
PVDF/PVA/SWCNT,534000.0,DMSO/Acetone,0.055999999999999994,0.00981,25.0,1215.525,xy stage,21.0,0.00015900000000000002,,paper,0.001,1500.0,0.07,1.03825e-05,0.0001,straight,aligned,Luo2016,6.41567005242464e-07,1.1328236226875953e-12,301.8248034842304
PVDF/PVA/SWCNT,534000.0,DMSO/Acetone,0.055999999999999994,0.00981,25.0,1215.525,xy stage,21.0,0.00015900000000000002,,paper,0.001,1500.0,0.03,1.10355e-05,0.0001,straight,aligned,Luo2016,6.41567005242464e-07,1.2040717638496469e-12,292.7587531746136
PVDF/PVA/SWCNT,534000.0,DMSO/Acetone,0.055999999999999994,0.00981,25.0,1215.525,xy stage,21.0,0.00015900000000000002,,paper,0.001,1500.0,0.09,1.1337999999999999e-05,0.0001,straight,aligned,Luo2016,6.41567005242464e-07,1.2370772197478408e-12,288.8269207121984
PVDF/PVA/SWCNT,534000.0,DMSO/Acetone,0.055999999999999994,0.00981,25.0,1215.525,xy stage,21.0,0.00015900000000000002,,paper,0.001,1500.0,0.01,1.14828e-05,0.0001,straight,aligned,Luo2016,6.41567005242464e-07,1.2528761950009265e-12,287.0000656749943
PEO,300000.0,Water,0.055999999999999994,0.00981,25.0,1215.525,xy stage,3.0,0.00016,8.329999999999999e-13,Si,0.005,1000.0,0.4,2.139e-07,4.91497e-05,straight,single,Bu2012,1.1405635648754916e-08,6.174761128983048e-14,1292.7840764272034
PEO,300000.0,Water,0.055999999999999994,0.00981,25.0,1215.525,xy stage,3.0,0.00016,8.329999999999999e-13,Si,0.005,1000.0,0.2,2.896e-07,4.20932e-05,straight,single,Bu2012,1.1405635648754916e-08,8.360031897865781e-14,1111.0461726970161
PEO,300000.0,Water,0.055999999999999994,0.00981,25.0,1215.525,xy stage,3.0,0.00016,8.329999999999999e-13,Si,0.005,1000.0,0.1,3.07e-07,,meander,single,Bu2012,1.1405635648754916e-08,8.862326632060755e-14,1079.1012576397934
PEO,300000.0,Water,0.055999999999999994,0.00981,25.0,1215.525,xy stage,3.0,0.00016,8.329999999999999e-13,Si,0.005,1000.0,0.05,3.439e-07,,meander,single,Bu2012,1.1405635648754916e-08,9.927537878715615e-14,1019.5658922934595
PEtOx,50000.0,,,,,,melt,,0.00016,,Al,0.005,5000.0,0.0033299999999999996,1.25397e-05,,straight,cross aligned,Hochleitner2014,,,
PEtOx,50000.0,,,,,,melt,,0.00016,,Al,0.006,5000.0,0.0033299999999999996,1.25949e-05,,straight,cross aligned,Hochleitner2014,,,
PEtOx,50000.0,,,,,,melt,,0.00016,,Al,0.006999999999999999,5000.0,0.0033299999999999996,1.28567e-05,,straight,cross aligned,Hochleitner2014,,,
PEtOx,50000.0,,,,,,melt,,0.00016,,Al,0.004,5000.0,0.0033299999999999996,1.3325e-05,,straight,cross aligned,Hochleitner2014,,,
PEtOx,50000.0,,,,,,melt,,0.00016,,Al,0.003,5000.0,0.0033299999999999996,1.3584e-05,,straight,cross aligned,Hochleitner2014,,,
PEtOx,50000.0,,,,,,melt,,0.00016,,Al,0.005,5000.0,0.0033299999999999996,1.40927e-05,,straight,cross aligned,Hochleitner2014,,,
PEtOx,50000.0,,,,,,melt,,0.00016,,Al,0.005,6000.0,0.0033299999999999996,1.60235e-05,,straight,cross aligned,Hochleitner2014,,,
PEtOx,50000.0,,,,,,melt,,0.00016,,Al,0.005,7000.0,0.0033299999999999996,1.81493e-05,,straight,cross aligned,Hochleitner2014,,,
PEtOx,50000.0,,,,,,melt,,0.00016,,Al,0.005,4000.0,0.0033299999999999996,2.03693e-05,,straight,cross aligned,Hochleitner2014,,,
PEtOx,50000.0,,,,,,melt,,0.00016,,Al,0.005,3000.0,0.0033299999999999996,2.1168099999999998e-05,,straight,cross aligned,Hochleitner2014,,,
PEO,1000000.0,Water/Ethanol,0.055999999999999994,0.00981,25.0,1215.525,xy stage,4.0,0.00016,8.334e-11,,0.003,1500.0,,5.74e-06,,straight,mesh,Ru2014,7.128522280471822e-08,1.435e-12,268.1699582468396
PEO,1000000.0,Water/Ethanol,0.055999999999999994,0.00981,25.0,1215.525,xy stage,4.0,0.00016,1.6668e-10,,0.003,1500.0,,1e-05,,straight,mesh,Ru2014,7.128522280471822e-08,2.5000000000000003e-12,203.17303614039957
PEO,1000000.0,Water/Ethanol,0.055999999999999994,0.00981,25.0,1215.525,xy stage,4.0,0.00016,2.5002e-10,,0.003,1500.0,,1.472e-05,,straight,mesh,Ru2014,7.128522280471822e-08,3.68e-12,167.46041593939503
PEO,2000000.0,Water,0.055999999999999994,0.00981,25.0,1215.525,auxiliary electrodes,4.0,0.00016,,Si,0.004,0.0,0.005,7.06107e-06,,straight,aligned discontinuous,Zhu2016,0.0,1.7652674999999998e-12,241.78581159441293
PEO,2000000.0,Water,0.055999999999999994,0.00981,25.0,1215.525,auxiliary electrodes,4.0,0.00016,,Si,0.004,1250.0,0.005,7.33946e-06,,meander,single,Zhu2016,2.7845790158093057e-08,1.834865e-12,237.15594535257674
PEO,2000000.0,Water,0.055999999999999994,0.00981,25.0,1215.525,auxiliary electrodes,4.0,0.00016,,Si,0.004,3750.0,0.005,1.2484100000000001e-05,,meander,single,Zhu2016,2.506121114228375e-07,3.121025e-12,181.83917451699273
PEO,2000000.0,Water,0.055999999999999994,0.00981,25.0,1215.525,auxiliary electrodes,4.0,0.00016,,Si,0.004,2500.0,0.005,1.27336e-05,,meander,single,Zhu2016,1.1138316063237223e-07,3.1833999999999995e-12,180.04889856106016
PEO,2000000.0,Water,0.055999999999999994,0.00981,25.0,1215.525,auxiliary electrodes,4.0,0.00016,,Si,0.004,5000.0,0.005,1.35901e-05,,meander,single,Zhu2016,4.455326425294889e-07,3.397525e-12,174.28288657890968
PCL,83000.0,,,,,,melt,,0.00018,,Al,0.0015,2900.0,0.09167,8.170000000000001e-07,0.0001006,straight,mesh,Dalton2015,,,
PEO,2000000.0,Water,,,,,multinozzle xy stage,5.0,0.00018,3.3339999999999997e-12,,0.004,2300.0,0.02,,0.003034,straight,aligned,Wang2017,,,
PEO,2000000.0,Water,,,,,multinozzle xy stage,5.0,0.00018,3.3339999999999997e-12,,0.004,2400.0,0.02,,0.003034,straight,aligned,Wang2017,,,
PEO,2000000.0,Water,,,,,multinozzle xy stage,5.0,0.00018,3.3339999999999997e-12,,0.004,2500.0,0.02,,0.003078,straight,aligned,Wang2017,,,
PEO,2000000.0,Water,,,,,multinozzle xy stage,5.0,0.00018,3.3339999999999997e-12,,0.004,2600.0,0.02,,0.003092,straight,aligned,Wang2017,,,
PEO,2000000.0,Water,,,,,multinozzle xy stage,5.0,0.00018,3.3339999999999997e-12,,0.004,2700.0,0.02,,0.003087,straight,aligned,Wang2017,,,
PEO,2000000.0,Water,,,,,multinozzle xy stage,5.0,0.00018,3.3339999999999997e-12,,0.004,2800.0,0.02,,0.003105,straight,aligned,Wang2017,,,
PEO,2000000.0,Water,,,,,multinozzle xy stage,5.0,0.00018,3.3339999999999997e-12,,0.004,2300.0,0.02,,0.002798,straight,aligned,Wang2017,,,
PEO,2000000.0,Water,,,,,multinozzle xy stage,5.0,0.00018,3.3339999999999997e-12,,0.004,2400.0,0.02,,0.00281,straight,aligned,Wang2017,,,
PEO,2000000.0,Water,,,,,multinozzle xy stage,5.0,0.00018,3.3339999999999997e-12,,0.004,2500.0,0.02,,0.002836,straight,aligned,Wang2017,,,
PEO,2000000.0,Water,,,,,multinozzle xy stage,5.0,0.00018,3.3339999999999997e-12,,0.004,2600.0,0.02,,0.002825,straight,aligned,Wang2017,,,
PEO,2000000.0,Water,,,,,multinozzle xy stage,5.0,0.00018,3.3339999999999997e-12,,0.004,2700.0,0.02,,0.0028120000000000003,straight,aligned,Wang2017,,,
PEO,2000000.0,Water,,,,,multinozzle xy stage,5.0,0.00018,3.3339999999999997e-12,,0.004,2800.0,0.02,,0.0028190000000000003,straight,aligned,Wang2017,,,
PEO,2000000.0,Water,,,,,multinozzle xy stage,5.0,0.00018,3.3339999999999997e-12,,0.004,2300.0,0.02,,0.002718,straight,aligned,Wang2017,,,
PEO,2000000.0,Water,,,,,multinozzle xy stage,5.0,0.00018,3.3339999999999997e-12,,0.004,2400.0,0.02,,0.0027660000000000002,straight,aligned,Wang2017,,,
PEO,2000000.0,Water,,,,,multinozzle xy stage,5.0,0.00018,3.3339999999999997e-12,,0.004,2500.0,0.02,,0.002726,straight,aligned,Wang2017,,,
PEO,2000000.0,Water,,,,,multinozzle xy stage,5.0,0.00018,3.3339999999999997e-12,,0.004,2600.0,0.02,,0.002771,straight,aligned,Wang2017,,,
PEO,2000000.0,Water,,,,,multinozzle xy stage,5.0,0.00018,3.3339999999999997e-12,,0.004,2700.0,0.02,,0.0027530000000000002,straight,aligned,Wang2017,,,
PEO,2000000.0,Water,,,,,multinozzle xy stage,5.0,0.00018,3.3339999999999997e-12,,0.004,2800.0,0.02,,0.002779,straight,aligned,Wang2017,,,
PEO,2000000.0,Water,,,,,multinozzle xy stage,5.0,0.00018,3.3339999999999997e-12,,0.003,2500.0,0.02,,0.002475,straight,aligned,Wang2017,,,
PEO,2000000.0,Water,,,,,multinozzle xy stage,5.0,0.00018,3.3339999999999997e-12,,0.0032,2500.0,0.02,,0.002515,straight,aligned,Wang2017,,,
PEO,2000000.0,Water,,,,,multinozzle xy stage,5.0,0.00018,3.3339999999999997e-12,,0.0034,2500.0,0.02,,0.002565,straight,aligned,Wang2017,,,
PEO,2000000.0,Water,,,,,multinozzle xy stage,5.0,0.00018,3.3339999999999997e-12,,0.0036,2500.0,0.02,,0.002589,straight,aligned,Wang2017,,,
PEO,2000000.0,Water,,,,,multinozzle xy stage,5.0,0.00018,3.3339999999999997e-12,,0.0038,2500.0,0.02,,0.002648,straight,aligned,Wang2017,,,
PEO,2000000.0,Water,,,,,multinozzle xy stage,5.0,0.00018,3.3339999999999997e-12,,0.004,2500.0,0.02,,0.002724,straight,aligned,Wang2017,,,
PEO,2000000.0,Water,,,,,multinozzle xy stage,5.0,0.00018,3.3339999999999997e-12,,0.0042,2500.0,0.02,,0.0027649999999999997,straight,aligned,Wang2017,,,
PEO,2000000.0,Water,,,,,multinozzle xy stage,5.0,0.00018,3.3339999999999997e-12,,0.0044,2500.0,0.02,,0.0028640000000000002,straight,aligned,Wang2017,,,
PEO,2000000.0,Water,,,,,multinozzle xy stage,5.0,0.00018,3.3339999999999997e-12,,0.0046,2500.0,0.02,,0.002913,straight,aligned,Wang2017,,,
PEO,2000000.0,Water,,,,,multinozzle xy stage,5.0,0.00018,3.3339999999999997e-12,,0.0048,2500.0,0.02,,0.00298,straight,aligned,Wang2017,,,
PEO,2000000.0,Water,,,,,multinozzle xy stage,5.0,0.00018,3.3339999999999997e-12,,0.005,2500.0,0.02,,0.0030510000000000003,straight,aligned,Wang2017,,,
PEO,2000000.0,Water,0.055999999999999994,0.00981,25.0,1215.525,multinozzle xy stage,5.0,0.00018,,SST,0.004,2500.0,0.02,6.23219e-06,0.02520032,straight,aligned,Wang2018a,1.1138316063237223e-07,1.3935600488694414e-12,272.12800089036824
PCL,80000.0,CF,0.055999999999999994,0.00981,25.0,1215.525,xy stage,8.8,0.0002,2.778e-11,Si,0.07,25000.0,0.5,6.41e-07,,meander,single,Lee2012,3.637001163506032e-08,1.0804052795973454e-13,977.3333665825592
PCL,80000.0,CF,,,,,xy stage,8.8,0.0002,2.778e-11,Si,0.07,25000.0,0.002,,,coil,single,Lee2012,,,
PCL,80000.0,CF,,,,,xy stage,8.8,0.0002,2.778e-11,Si,0.07,25000.0,0.01,,,,single,Lee2012,,,
PCL,80000.0,CF,,,,,xy stage,8.8,0.0002,2.778e-11,Si,0.07,25000.0,0.025,,,coil,single,Lee2012,,,
PCL,80000.0,CF,,,,,xy stage,8.8,0.0002,2.778e-11,Si,0.07,25000.0,0.05,,,,single,Lee2012,,,
PCL,80000.0,CF,,,,,xy stage,8.8,0.0002,2.778e-11,Si,0.07,25000.0,0.1,,,coil,single,Lee2012,,,
PCL,80000.0,CF,,,,,xy stage,8.8,0.0002,2.778e-11,Si,0.07,25000.0,0.2,,,coil,single,Lee2012,,,
PEtOx,50000.0,,,,,,melt,,0.00021,,Al,0.005,5000.0,0.0033299999999999996,2.57343e-05,,straight,cross aligned,Hochleitner2014,,,
PEtOx,50000.0,,,,,,melt,,0.00021,,Al,0.006999999999999999,5000.0,0.0033299999999999996,2.68891e-05,,straight,cross aligned,Hochleitner2014,,,
PEtOx,50000.0,,,,,,melt,,0.00021,,Al,0.004,5000.0,0.0033299999999999996,2.74622e-05,,straight,cross aligned,Hochleitner2014,,,
PEtOx,50000.0,,,,,,melt,,0.00021,,Al,0.003,5000.0,0.0033299999999999996,2.814e-05,,straight,cross aligned,Hochleitner2014,,,
PEtOx,50000.0,,,,,,melt,,0.00021,,Al,0.005,7000.0,0.0033299999999999996,2.83379e-05,,straight,cross aligned,Hochleitner2014,,,
PEtOx,50000.0,,,,,,melt,,0.00021,,Al,0.006,5000.0,0.0033299999999999996,2.84075e-05,,straight,cross aligned,Hochleitner2014,,,
PEtOx,50000.0,,,,,,melt,,0.00021,,Al,0.005,4000.0,0.0033299999999999996,2.85769e-05,,straight,cross aligned,Hochleitner2014,,,
PEtOx,50000.0,,,,,,melt,,0.00021,,Al,0.005,5000.0,0.0033299999999999996,3.02247e-05,,straight,cross aligned,Hochleitner2014,,,
PEtOx,50000.0,,,,,,melt,,0.00021,,Al,0.005,6000.0,0.0033299999999999996,3.04575e-05,,straight,cross aligned,Hochleitner2014,,,
PEtOx,50000.0,,,,,,melt,,0.00021,,Al,0.005,3000.0,0.0033299999999999996,3.8904e-05,,straight,cross aligned,Hochleitner2014,,,
PEO,30000.0,Water/Ethanol,0.055999999999999994,0.00981,25.0,1215.525,xy stage,8.0,0.00021,8.333999999999999e-12,Si,0.002,2000.0,0.02,2.823e-06,2.175438595,meander,aligned,Jiang2018,2.851408912188729e-07,4.990406108224058e-13,454.7452071162657
PEO,30000.0,Water/Ethanol,0.055999999999999994,0.00981,25.0,1215.525,xy stage,8.0,0.00021,8.333999999999999e-12,Si,0.002,2000.0,0.01,3.2707e-06,,meander,aligned,Jiang2018,2.851408912188729e-07,5.781835373067101e-13,422.4771395408809
PEO,30000.0,Water/Ethanol,0.055999999999999994,0.00981,25.0,1215.525,xy stage,8.0,0.00021,8.333999999999999e-12,Si,0.002,2000.0,0.02,3.7185e-06,0.169959875,meander,aligned,Jiang2018,2.851408912188729e-07,6.573441414605442e-13,396.2229951374274
PEO,30000.0,Water/Ethanol,0.055999999999999994,0.00981,25.0,1215.525,xy stage,8.0,0.00021,8.333999999999999e-12,Si,0.002,2000.0,0.005,3.8342000000000005e-06,,meander,aligned,Jiang2018,2.851408912188729e-07,6.777972051063651e-13,390.1990323582881
PEO,30000.0,Water/Ethanol,0.055999999999999994,0.00981,25.0,1215.525,xy stage,8.0,0.00021,8.333999999999999e-12,Si,0.002,2000.0,0.01,4.8454e-06,,meander,aligned,Jiang2018,2.851408912188729e-07,8.565537993903244e-13,347.1033074872365
PEO,30000.0,Water/Ethanol,0.055999999999999994,0.00981,25.0,1215.525,xy stage,8.0,0.00021,8.333999999999999e-12,Si,0.002,2000.0,0.001,5.476900000000001e-06,,meander,aligned,Jiang2018,2.851408912188729e-07,9.681882824701505e-13,326.4796857785726
PEO,30000.0,Water/Ethanol,0.055999999999999994,0.00981,25.0,1215.525,xy stage,8.0,0.00021,8.333999999999999e-12,Si,0.002,2000.0,0.005,7.3542e-06,,meander,aligned,Jiang2018,2.851408912188729e-07,1.3000511725505267e-12,281.7447623614232
PEO,30000.0,Water/Ethanol,0.055999999999999994,0.00981,25.0,1215.525,xy stage,8.0,0.00021,8.333999999999999e-12,Si,0.002,2000.0,0.001,9.7688e-06,,meander,aligned,Jiang2018,2.851408912188729e-07,1.7268961810137863e-12,244.45727166060664
PEO,4000000.0,Water,0.055999999999999994,0.00981,25.0,1215.525,xy stage,2.0,0.00021,2.7800000000000003e-13,C/Si,0.001,200.0,0.04,5.0700000000000004e-08,,straight,single,Madou2011,1.1405635648754916e-08,1.792515690307898e-14,2399.4107042479604
PEO,4000000.0,Water,0.055999999999999994,0.00981,25.0,1215.525,xy stage,2.0,0.00021,2.7800000000000003e-13,C/Si,0.001,400.0,0.08,1.852e-07,,straight,aligned,Madou2011,4.5622542595019665e-08,6.54780879378743e-14,1255.417217425142
PEO,4000000.0,Water,0.055999999999999994,0.00981,25.0,1215.525,xy stage,2.0,0.00021,2.7800000000000003e-13,C/Si,0.001,300.0,0.04,1.882e-07,,straight,single,Madou2011,2.566268020969856e-08,6.653874810965412e-14,1245.3710392746875
PEO,4000000.0,Water,0.055999999999999994,0.00981,25.0,1215.525,xy stage,2.0,0.00021,2.7800000000000003e-13,C/Si,0.001,400.0,0.06,2.047e-07,,straight,aligned,Madou2011,4.5622542595019665e-08,7.237237905444313e-14,1194.1246138967867
PEO,4000000.0,Water,0.055999999999999994,0.00981,25.0,1215.525,xy stage,2.0,0.00021,2.7800000000000003e-13,C/Si,0.001,400.0,0.04,3.653e-07,,straight,aligned,Madou2011,4.5622542595019665e-08,1.291530535837229e-13,893.8892934605745
PEO,4000000.0,Water,0.055999999999999994,0.00981,25.0,1215.525,xy stage,2.0,0.00021,2.7800000000000003e-13,C/Si,0.001,400.0,0.04,3.665e-07,,straight,single,Madou2011,4.5622542595019665e-08,1.2957731765243483e-13,892.4247005159518
PEO,4000000.0,Water,0.055999999999999994,0.00981,25.0,1215.525,xy stage,2.0,0.00021,2.7800000000000003e-13,C/Si,0.001,400.0,0.02,4.225e-07,,straight,aligned,Madou2011,4.5622542595019665e-08,1.4937630752565814e-13,831.1802495964179
PEO,300000.0,Water/Ethanol,0.055999999999999994,0.00981,25.0,1215.525,xy stage,14.0,0.00021,1.389e-11,PET,0.002,485.5967078,0.02,1.74074e-05,,meander,aligned,Zheng2014,1.6809352271088575e-08,2.326161671233168e-12,210.62801125771063
PEO,300000.0,Water/Ethanol,0.055999999999999994,0.00981,25.0,1215.525,xy stage,14.0,0.00021,1.389e-11,PET,0.002,4000.0,0.7,2.0519e-05,0.0,meander,aligned,Zheng2014,1.1405635648754917e-06,2.7419667114005182e-12,194.00145446452066
PEO,300000.0,Water/Ethanol,0.055999999999999994,0.00981,25.0,1215.525,xy stage,14.0,0.00021,1.389e-11,PET,0.002,3974.670072,0.02,2.1327199999999998e-05,,meander,aligned,Zheng2014,1.126164105360008e-06,2.8499669792573287e-12,190.29008532018545
PEO,300000.0,Water/Ethanol,0.055999999999999994,0.00981,25.0,1215.525,xy stage,14.0,0.00021,1.389e-11,PET,0.002,971.8319852,0.02,2.25617e-05,,meander,aligned,Zheng2014,6.73258567201939e-08,3.014933980827773e-12,185.0108385576773
PEO,300000.0,Water/Ethanol,0.055999999999999994,0.00981,25.0,1215.525,xy stage,14.0,0.00021,1.389e-11,PET,0.002,4000.0,1.5,2.2746999999999998e-05,0.0002771,meander,aligned,Zheng2014,1.1405635648754917e-06,3.0396957348909585e-12,184.25573653000112
PEO,300000.0,Water/Ethanol,0.055999999999999994,0.00981,25.0,1215.525,xy stage,14.0,0.00021,1.389e-11,PET,0.002,4000.0,0.2,2.3861e-05,,meander,aligned,Zheng2014,1.1405635648754917e-06,3.1885602466361792e-12,179.9031473662291
PEO,300000.0,Water/Ethanol,0.055999999999999994,0.00981,25.0,1215.525,xy stage,14.0,0.00021,1.389e-11,PET,0.002,3466.7234280000002,0.02,2.39506e-05,,meander,aligned,Zheng2014,8.567180206965848e-07,3.200533550273856e-12,179.56632018860205
PEO,300000.0,Water/Ethanol,0.055999999999999994,0.00981,25.0,1215.525,xy stage,14.0,0.00021,1.389e-11,PET,0.002,1459.9120189999999,0.02,2.6913600000000003e-05,,meander,aligned,Zheng2014,1.5193326798638403e-07,3.5964810801671128e-12,169.39367296297124
PEO,300000.0,Water/Ethanol,0.055999999999999994,0.00981,25.0,1215.525,xy stage,14.0,0.00021,1.389e-11,PET,0.002,4000.0,1.0,2.7499000000000002e-05,0.0002979,meander,aligned,Zheng2014,1.1405635648754917e-06,3.6747084456748795e-12,167.58094347607704
PEO,300000.0,Water/Ethanol,0.055999999999999994,0.00981,25.0,1215.525,xy stage,14.0,0.00021,1.389e-11,PET,0.002,1956.9320280000002,0.02,2.90432e-05,,meander,aligned,Zheng2014,2.7299267471044907e-07,3.881060850555462e-12,163.06503533213146
PEO,300000.0,Water/Ethanol,0.055999999999999994,0.00981,25.0,1215.525,xy stage,14.0,0.00021,1.389e-11,PET,0.002,2453.526323,0.02,3.1358e-05,,meander,aligned,Zheng2014,4.291221724453889e-07,4.190389011944902e-12,156.93105839301285
PEO,300000.0,Water/Ethanol,0.055999999999999994,0.00981,25.0,1215.525,xy stage,14.0,0.00021,1.389e-11,PET,0.002,2941.961118,0.02,3.55556e-05,,meander,aligned,Zheng2014,6.169832425501042e-07,4.7513169064706985e-12,147.37678417306407
PEO,300000.0,Water/Ethanol,0.055999999999999994,0.00981,25.0,1215.525,xy stage,14.0,0.00021,1.389e-11,PET,0.002,4000.0,0.1,3.6188e-05,,meander,aligned,Zheng2014,1.1405635648754917e-06,4.835824911163407e-12,146.08337396581112
PEO,300000.0,Water/Ethanol,0.055999999999999994,0.00981,25.0,1215.525,xy stage,14.0,0.00021,1.389e-11,PET,0.002,4000.0,0.05,6.581600000000001e-05,,meander,aligned,Zheng2014,1.1405635648754917e-06,8.795032948854062e-12,108.32216699182297
PVDF,534000.0,Acetone/DMSO,,,,,xy stage,20.0,0.00022999999999999998,,,,900.0,0.08,4.1543900000000006e-06,,straight,aligned,Liu2013,,4.644749222522676e-13,
PVDF,534000.0,Acetone/DMSO,,,,,xy stage,20.0,0.00022999999999999998,,,,900.0,0.08,5.208049999999999e-06,,straight,aligned,Liu2013,,5.822776915108889e-13,
PVDF,534000.0,Acetone/DMSO,,,,,xy stage,20.0,0.00022999999999999998,,,,900.0,0.08,5.82091e-06,,straight,aligned,Liu2013,,6.50797522545415e-13,
PVDF,534000.0,Acetone/DMSO,,,,,xy stage,18.0,0.00022999999999999998,,,,1200.0,0.09,6.68091e-06,,straight,aligned,Liu2013,,7.873527942495028e-13,
PVDF,534000.0,Acetone/DMSO,,,,,xy stage,18.0,0.00022999999999999998,,,,800.0,0.08,7.4319200000000005e-06,,straight,aligned,Liu2013,,8.75860171539321e-13,
PVDF,534000.0,Acetone/DMSO,,,,,xy stage,18.0,0.00022999999999999998,,,,800.0,0.08,8.047000000000001e-06,,straight,aligned,Liu2013,,9.48348044701358e-13,
PVDF,534000.0,Acetone/DMSO,,,,,xy stage,18.0,0.00022999999999999998,,,,1000.0,0.08,8.684010000000001e-06,,straight,aligned,Liu2013,,1.0234203931486317e-12,
PVDF,534000.0,Acetone/DMSO,,,,,xy stage,18.0,0.00022999999999999998,,,,1200.0,0.09,8.78225e-06,,straight,aligned,Liu2013,,1.0349980881792595e-12,
PVDF,534000.0,Acetone/DMSO,,,,,xy stage,18.0,0.00022999999999999998,,,,800.0,0.08,9.00301e-06,,straight,aligned,Liu2013,,1.0610149036817166e-12,
PVDF,534000.0,Acetone/DMSO,,,,,xy stage,18.0,0.00022999999999999998,,,,1000.0,0.08,9.2303e-06,,straight,aligned,Liu2013,,1.087801287064365e-12,
PVDF,534000.0,Acetone/DMSO,,,,,xy stage,18.0,0.00022999999999999998,,,,900.0,0.08,9.35973e-06,,straight,aligned,Liu2013,,1.1030547588458607e-12,
PVDF,534000.0,Acetone/DMSO,,,,,xy stage,18.0,0.00022999999999999998,,,,900.0,0.08,1.0149099999999999e-05,,straight,aligned,Liu2013,,1.1960829054900647e-12,
PVDF,534000.0,Acetone/DMSO,,,,,xy stage,18.0,0.00022999999999999998,,,,1000.0,0.08,1.0323399999999998e-05,,straight,aligned,Liu2013,,1.216624357483534e-12,
PVDF,534000.0,Acetone/DMSO,,,,,xy stage,18.0,0.00022999999999999998,,,,1200.0,0.09,1.06962e-05,,straight,aligned,Liu2013,,1.2605592588212582e-12,
PVDF,534000.0,Acetone/DMSO,,,,,xy stage,18.0,0.00022999999999999998,,,,900.0,0.08,1.0807e-05,,straight,aligned,Liu2013,,1.2736171640471698e-12,
PVDF,534000.0,Acetone/DMSO,,,,,xy stage,16.0,0.00022999999999999998,,,,900.0,0.08,1.1274800000000001e-05,,straight,aligned,Liu2013,,1.40935e-12,
