Repository: KiraSensei13/MNT_ITESM_Thesis

File: 04_Papers/NFES_Review/_jupyterPlots/NFESdataSorted - Copy.csv (part 1 of 2)
Polymer,Mw,Solvent,\eta_0,conductivity,surfaceTension,density,NFES Type,Polymer Concentration,Nozzle Diameter,Solution Deposition Rate,Collector Substrate,Nozzle to Collector Distance,\Phi_0 [V],NFES Stage Velocity,D_f [m],Distance Between Fibers,Fiber Morphology,Structure,Reference
PS,NA,"1,2,4-trichlorobenzene TCB",,,,,xy stage,5,2,NA,Si,0.02,500,2,57.32,NA,straight,single,Song2015
PS,NA,"1,2,4-trichlorobenzene TCB",,,,,xy stage,NA,2,NA,Si,0.02,500,2,57.32,NA,straight,single,Song2015
PS,NA,"1,2,4-trichlorobenzene TCB",,,,,xy stage,1,2,NA,Si,0.03,475,2,61.74,NA,straight,single,Song2015
PS,NA,"1,2,4-trichlorobenzene TCB",,,,,xy stage,5,2,NA,Si,0.02,475,2,68.11,NA,straight,single,Song2015
PS,NA,"1,2,4-trichlorobenzene TCB",,,,,xy stage,2,2,NA,Si,0.03,475,2,69.93,NA,straight,single,Song2015
PS,NA,"1,2,4-trichlorobenzene TCB",,,,,xy stage,3,2,NA,Si,0.03,475,2,79.31,NA,straight,single,Song2015
PS,NA,"1,2,4-trichlorobenzene TCB",,,,,xy stage,5,2,NA,Si,0.02,450,2,99.99,NA,straight,single,Song2015
PS,NA,"1,2,4-trichlorobenzene TCB",,,,,xy stage,NA,2,NA,Si,0.03,500,2,112.2,NA,straight,single,Song2015
PS,NA,"1,2,4-trichlorobenzene TCB",,,,,xy stage,4,2,NA,Si,0.03,475,2,113.3,NA,straight,single,Song2015
PS,NA,"1,2,4-trichlorobenzene TCB",,,,,xy stage,5,2,NA,Si,0.02,425,2,117.68,NA,straight,single,Song2015
PS,NA,"1,2,4-trichlorobenzene TCB",,,,,xy stage,5,2,NA,Si,0.03,475,2,138.99,NA,straight,single,Song2015
PS,NA,"1,2,4-trichlorobenzene TCB",,,,,xy stage,NA,2,NA,Si,0.04,500,2,163.99,NA,straight,single,Song2015
PS,NA,"1,2,4-trichlorobenzene TCB",,,,,xy stage,5,2,NA,Si,0.02,400,2,167.49,NA,straight,single,Song2015
PEO/PPy,5000000,DMF/Acetone,,,,,xy stage,8,25,NA,NA,NA,1000,NA,400,265,straight,aligned,Shen2016
PEO/PPy,5000000,DMF/Acetone,,,,,xy stage,8,25,NA,NA,NA,1000,NA,700,265,straight,aligned,Shen2016
PEO,300000,Water/Ethanol,,,,,xy stage,20,40,NA,Si,1,1700,50,816.4271429,NA,coil,single,GaofengZheng2010
PEO,300000,Water/Ethanol,,,,,xy stage,20,40,NA,Si,1,1700,350,1891.69,NA,straight,single,GaofengZheng2010
PEO,300000,Water/Ethanol,,,,,xy stage,20,40,NA,Si,1,1700,150,2452.5875,NA,coil,single,GaofengZheng2010
PEO,300000,Water/Ethanol,,,,,xy stage,20,40,NA,Si,1,1700,250,2815.059091,NA,meander,single,GaofengZheng2010
PEO,300000,Water/Ethanol,,,,,xy stage,18,40,NA,Si,1,1700,360,489.4,NA,coil,single,Zheng2010
PEO,300000,Water,,,,,xy stage,7,100,0.1,NA,0.5,600,120,28.8,NA,straight,mesh,Chang2008
PEO,300000,Water,,,,,xy stage,3,100,0.1,NA,1,500,120,37.5,NA,straight,mesh,Chang2008
PEO,300000,Water,,,,,xy stage,7,100,0.1,NA,1.5,800,120,48.7,NA,straight,mesh,Chang2008
PEO,300000,Water,,,,,xy stage,7,100,0.1,NA,1,800,120,55.8,NA,straight,mesh,Chang2008
PEO,300000,Water,,,,,xy stage,5,100,0.1,NA,1,500,120,57.6,NA,straight,mesh,Chang2008
PEO,300000,Water,,,,,xy stage,7,100,0.1,NA,0.5,800,120,59.7,NA,straight,mesh,Chang2008
PEO,300000,Water,,,,,xy stage,7,100,0.1,NA,0.5,800,120,73.4,NA,straight,mesh,Chang2008
PEO,300000,Water,,,,,xy stage,7,100,0.1,NA,1,500,120,74.5,NA,straight,mesh,Chang2008
PEO,300000,Water,,,,,xy stage,9,100,0.1,NA,1,500,120,118.7,NA,straight,mesh,Chang2008
PEO,300000,Water,,,,,xy stage,7,100,0.1,NA,0.5,1000,120,994.7,NA,straight,mesh,Chang2008
PEO,300000,Water,,,,,xy stage,7,100,0.1,NA,0.5,1200,120,2305.8,NA,straight,mesh,Chang2008
PVDF,534000,Acetone/DMSO,,,,,auxiliary electrodes,17,100,14,Paper,0.75,1900,10,NA,NA,meander,single,Kim2018
PVK,1100000,Styrene,,,,,xy stage,3.96,100,30,Si/SiO2,2.5,3500,133,65,NA,straight,aligned,Min2013
PVK,1100000,Styrene,,,,,xy stage,3.96,100,30,Si/SiO2,2.5,3500,133,282.1,NA,straight,aligned,Min2013
PVK,1100000,Styrene,,,,,xy stage,3.96,100,30,Si/SiO2,2.5,3500,133,706.6,NA,straight,aligned,Min2013
PVK,1100000,Styrene,,,,,xy stage,3.96,100,30,Si/SiO2,2.5,3500,133,NA,50,straight,aligned,Min2013
PEO/SU8,4000000,Cyclopentanote,,,,,xy stage,0.5,108,NA,Si,0.1,100,60,4980,NA,straight,single,Cardenas2017
PEO,400000,Water,,,,,xy stage,10,108,NA,NA,0.75,900,15,150,NA,coil,single,Shin2018
PEO,400000,Water,,,,,xy stage,10,108,NA,NA,0.75,700,15,130,NA,meander,single,Shin2018
PEO,400000,Water,,,,,xy stage,10,108,NA,NA,0.75,500,15,220,NA,straight,single,Shin2018
PEO,4000000,Water,,,,,xy stage,1.5,108,NA,NA,NA,650,0.2,435.8883333,NA,coil,single,Shin2019
PEO,4000000,Water,,,,,xy stage,1.5,108,NA,NA,NA,650,0.2,499.9582609,NA,coil,single,Shin2019
PEO,4000000,Water,,,,,xy stage,1.5,108,NA,NA,NA,650,0.5,583.9275,NA,coil,single,Shin2019
PEO,4000000,Water,,,,,xy stage,1.5,108,NA,NA,NA,650,0.5,672.8255556,NA,coil,single,Shin2019
PEO,4000000,Water,,,,,xy stage,1.5,108,NA,NA,NA,650,0.8,814.7683333,NA,meander,single,Shin2019
PEO,4000000,Water,,,,,xy stage,1.5,108,NA,NA,NA,650,0.8,933.2333333,NA,meander,single,Shin2019
PEO,40000000,Water,,,,,xy stage,1.5,110,NA,NA,1.2,NA,NA,93.97435897,NA,meander,single,Shin2019
PEO,40000000,Water,,,,,xy stage,1.5,110,NA,NA,1.1,NA,NA,95,NA,meander,single,Shin2019
PEO,40000000,Water,,,,,xy stage,1.5,110,NA,NA,1,NA,NA,96.34615385,NA,meander,single,Shin2019
PEO,40000000,Water,,,,,xy stage,1.5,110,NA,NA,0.85,NA,NA,96.98717949,NA,meander,single,Shin2019
PEO,40000000,Water,,,,,xy stage,1.5,110,NA,NA,0.8,NA,NA,97.43589744,NA,meander,single,Shin2019
PEO,900000,Water,,,,,xy stage,5,110,6,PS,1,1000,166.8546792,670.7317073,NA,straight,aligned,Yang2019
PEO,900000,Water,,,,,xy stage,5,110,6,PS,1,1000,150.2266636,786.5853659,NA,straight,aligned,Yang2019
PEO,900000,Water,,,,,xy stage,5,110,6,PS,2,1000,66.67,787.3525924,NA,straight,aligned,Yang2019
PEO,900000,Water,,,,,xy stage,5,110,3,PS,1,1000,66.67,824.5040101,NA,straight,aligned,Yang2019
PEO,900000,Water,,,,,xy stage,5,110,4.695652174,PS,1,1000,66.67,863.1279021,NA,straight,aligned,Yang2019
PEO,900000,Water,,,,,xy stage,5,110,5.869565217,PS,1,1000,66.67,1010.183622,NA,straight,aligned,Yang2019
PEO,900000,Water,,,,,xy stage,5,110,30,PS,1,1000,66.67,1245.620515,NA,straight,aligned,Yang2019
PEO,900000,Water,,,,,xy stage,5,110,6,PS,1,1000,133.7422786,1298.780488,NA,straight,aligned,Yang2019
PEO,900000,Water,,,,,xy stage,5,110,6,PS,1,1000,117.0833271,1329.268293,NA,straight,aligned,Yang2019
PEO,900000,Water,,,,,xy stage,5,110,6,PS,1,1000,8.774730912,1457.317073,NA,straight,aligned,Yang2019
PEO,900000,Water,,,,,xy stage,5,110,6,PS,1,1000,100.4641503,1469.512195,NA,straight,aligned,Yang2019
PEO,900000,Water,,,,,xy stage,5,110,6,PS,1,1000,17.14066676,1542.682927,NA,straight,aligned,Yang2019
PEO,900000,Water,,,,,xy stage,5,110,6,PS,1,1000,83.84718319,1615.853659,NA,straight,aligned,Yang2019
PEO,900000,Water,,,,,xy stage,5,110,6,PS,1,1000,66.67,1857.923497,NA,straight,aligned,Yang2019
PEO,900000,Water,,,,,xy stage,5,110,6,PS,1.5,1000,66.67,1989.829712,NA,straight,aligned,Yang2019
PEO,900000,Water,,,,,xy stage,5,110,6,PS,1,1000,67.35395944,2103.658537,NA,straight,aligned,Yang2019
PEO,900000,Water,,,,,xy stage,5,110,48,PS,1,1000,66.67,2104.843816,NA,straight,aligned,Yang2019
PEO,900000,Water,,,,,xy stage,5,110,6,PS,1,1000,50.74362142,2268.292683,NA,straight,aligned,Yang2019
PEO,900000,Water,,,,,xy stage,5,110,6,PS,1,1000,34.11781548,2390.243902,NA,straight,aligned,Yang2019
PEO,900000,Water,,,,,xy stage,5,110,6,PS,1,1000,66.67,2782.541565,NA,straight,aligned,Yang2019
PEO,900000,Water,,,,,xy stage,5,110,6,PS,0.5,1000,66.67,3114.267493,NA,straight,aligned,Yang2019
PEO,900000,Water,,,,,xy stage,5,110,60,PS,1,1000,66.67,4364.552554,NA,straight,aligned,Yang2019
PEO,900000,Water,,,,,xy stage,5,110,6,PS,1,1100,66.67,6338.797814,NA,straight,aligned,Yang2019
PEO,900000,Water,,,,,xy stage,5,110,6,PS,1,1200,66.67,9890.710383,NA,straight,aligned,Yang2019
PEO,900000,Water,,,,,xy stage,5,110,6,PS,1,1300,66.67,19945.35519,NA,straight,aligned,Yang2019
PVDF,534000,Acetone/DMSO,,,,,xy stage,18,150,NA,NA,NA,900,60,2536.151526,NA,straight,aligned,Liu2013
PVDF,534000,Acetone/DMSO,,,,,xy stage,18,150,NA,NA,NA,900,60,4608.765082,NA,straight,aligned,Liu2013
PVDF,534000,Acetone/DMSO,,,,,xy stage,18,150,NA,NA,NA,900,60,10530.5181,NA,straight,aligned,Liu2013
PEO,4000000,NA,,,,,xy stage,2,150,NA,Si,2,1250,NA,343.1963636,NA,meander,aligned,Xu2014
PEO,4000000,NA,,,,,xy stage,2,150,NA,Si,2,1250,NA,NA,74,meander,aligned,Xu2014
PEO,4000000,NA,,,,,xy stage,2,150,NA,Si,2,1250,NA,NA,20,meander,aligned,Xu2014
PEO,4000000,NA,,,,,xy stage,2,150,NA,Si,2,1250,NA,NA,7,meander,aligned,Xu2014
PAN,150000,DMF,,,,,rotating drum,11,159,NA,Si,10,NA,NA,409.1423049,NA,straight,aligned,George2020
PAN,150000,DMF,,,,,rotating drum,11,159,NA,Si,NA,400,NA,506.5693294,NA,straight,aligned,George2020
PAN,150000,DMF,,,,,rotating drum,11,159,NA,Si,4.5,NA,NA,558.6212451,NA,straight,aligned,George2020
PAN,150000,DMF,,,,,rotating drum,11,159,NA,Si,2.5,NA,NA,632.4619473,NA,straight,aligned,George2020
PAN,150000,DMF,,,,,rotating drum,11,159,NA,Si,0.7,NA,NA,839.16566,NA,straight,aligned,George2020
PAN,150000,DMF,,,,,rotating drum,11,159,NA,Si,NA,700,NA,871.0921393,NA,straight,aligned,George2020
PAN,150000,DMF,,,,,rotating drum,11,159,NA,Si,NA,500,NA,895.0359861,NA,straight,aligned,George2020
PAN,150000,DMF,,,,,rotating drum,11,159,NA,Si,NA,600,NA,899.0422461,NA,straight,aligned,George2020
PAN,150000,DMF,,,,,rotating drum,11,159,NA,Si,NA,800,NA,1383.940286,NA,straight,aligned,George2020
PAN,150000,DMF,,,,,rotating drum,11,159,NA,Si,NA,900,NA,2529.590096,NA,straight,aligned,George2020
PVDF/PVA/SWCNT,534000,DMSO/Acetone,,,,,xy stage,21,159,NA,paper,1,1500,50,3988.456667,100,straight,aligned,Luo2016
PVDF/PVA/SWCNT,534000,DMSO/Acetone,,,,,xy stage,21,159,NA,paper,1,1800,50,5538.996811,100,straight,aligned,Luo2016
PVDF/PVA/SWCNT,534000,DMSO/Acetone,,,,,xy stage,21,159,NA,paper,1,1200,50,5569.150478,100,straight,aligned,Luo2016
PVDF/PVA/SWCNT,534000,DMSO/Acetone,,,,,xy stage,21,159,NA,paper,1,1400,50,5668.309655,100,straight,aligned,Luo2016
PVDF/PVA/SWCNT,534000,DMSO/Acetone,,,,,xy stage,21,159,NA,paper,1,1000,50,5767.468832,100,straight,aligned,Luo2016
PVDF/PVA/SWCNT,534000,DMSO/Acetone,,,,,xy stage,21,159,NA,paper,1,1600,50,5767.468832,100,straight,aligned,Luo2016
PVDF/PVA/SWCNT,534000,DMSO/Acetone,,,,,xy stage,21,159,NA,paper,1,1500,30,9519.72,100,straight,aligned,Luo2016
PVDF/PVA/SWCNT,534000,DMSO/Acetone,,,,,xy stage,21,159,NA,paper,1,1500,50,9687.595245,100,straight,aligned,Luo2016
PVDF/PVA/SWCNT,534000,DMSO/Acetone,,,,,xy stage,21,159,NA,paper,1,1500,70,10382.50533,100,straight,aligned,Luo2016
PVDF/PVA/SWCNT,534000,DMSO/Acetone,,,,,xy stage,21,159,NA,paper,1,1500,30,11035.50747,100,straight,aligned,Luo2016
PVDF/PVA/SWCNT,534000,DMSO/Acetone,,,,,xy stage,21,159,NA,paper,1,1500,90,11338.00671,100,straight,aligned,Luo2016
PVDF/PVA/SWCNT,534000,DMSO/Acetone,,,,,xy stage,21,159,NA,paper,1,1500,10,11482.77964,100,straight,aligned,Luo2016
PEO,300000,Water,,,,,xy stage,3,160,3,Si,5,1000,400,213.9,49.14966,straight,single,Bu2012
PEO,300000,Water,,,,,xy stage,3,160,3,Si,5,1000,200,289.6,42.0931765,straight,single,Bu2012
PEO,300000,Water,,,,,xy stage,3,160,3,Si,5,1000,100,307,NA,meander,single,Bu2012
PEO,300000,Water,,,,,xy stage,3,160,3,Si,5,1000,50,343.9,NA,meander,single,Bu2012
PEtOx,50000,NA,,,,,melt,NA,160,NA,Al,5,5000,3.33,12539.65033,NA,straight,cross aligned,Hochleitner2014
PEtOx,50000,NA,,,,,melt,NA,160,NA,Al,6,5000,3.33,12594.85129,NA,straight,cross aligned,Hochleitner2014
PEtOx,50000,NA,,,,,melt,NA,160,NA,Al,7,5000,3.33,12856.64999,NA,straight,cross aligned,Hochleitner2014
PEtOx,50000,NA,,,,,melt,NA,160,NA,Al,4,5000,3.33,13325.04642,NA,straight,cross aligned,Hochleitner2014
PEtOx,50000,NA,,,,,melt,NA,160,NA,Al,3,5000,3.33,13584.0039,NA,straight,cross aligned,Hochleitner2014
PEtOx,50000,NA,,,,,melt,NA,160,NA,Al,5,5000,3.33,14092.66409,NA,straight,cross aligned,Hochleitner2014
PEtOx,50000,NA,,,,,melt,NA,160,NA,Al,5,6000,3.33,16023.53027,NA,straight,cross aligned,Hochleitner2014
PEtOx,50000,NA,,,,,melt,NA,160,NA,Al,5,7000,3.33,18149.26787,NA,straight,cross aligned,Hochleitner2014
PEtOx,50000,NA,,,,,melt,NA,160,NA,Al,5,4000,3.33,20369.34509,NA,straight,cross aligned,Hochleitner2014
PEtOx,50000,NA,,,,,melt,NA,160,NA,Al,5,3000,3.33,21168.13579,NA,straight,cross aligned,Hochleitner2014
PEO,1000000,Water/Ethanol,,,,,xy stage,4,160,300,NA,3,1500,NA,5740,NA,straight,mesh,Ru2014
PEO,1000000,Water/Ethanol,,,,,xy stage,4,160,600,NA,3,1500,NA,10000,NA,straight,mesh,Ru2014
PEO,1000000,Water/Ethanol,,,,,xy stage,4,160,900,NA,3,1500,NA,14720,NA,straight,mesh,Ru2014
PEO,2000000,Water,,,,,auxiliary electrodes,4,160,NA,Si,4,0,5,7061.07,NA,straight,aligned discontinuous,Zhu2016
PEO,2000000,Water,,,,,auxiliary electrodes,4,160,NA,Si,4,1250,5,7339.463636,NA,meander,single,Zhu2016
PEO,2000000,Water,,,,,auxiliary electrodes,4,160,NA,Si,4,3750,5,12484.08214,NA,meander,single,Zhu2016
PEO,2000000,Water,,,,,auxiliary electrodes,4,160,NA,Si,4,2500,5,12733.61455,NA,meander,single,Zhu2016
PEO,2000000,Water,,,,,auxiliary electrodes,4,160,NA,Si,4,5000,5,13590.05167,NA,meander,single,Zhu2016
PCL,83000,NA,,,,,melt,NA,180,NA,Al,1.5,2900,91.67,817,100.6,straight,mesh,Dalton2015
PEO,2000000,Water,,,,,multinozzle xy stage,5,180,12,NA,4,2300,20,NA,3034,straight,aligned,Wang2017
PEO,2000000,Water,,,,,multinozzle xy stage,5,180,12,NA,4,2400,20,NA,3034,straight,aligned,Wang2017
PEO,2000000,Water,,,,,multinozzle xy stage,5,180,12,NA,4,2500,20,NA,3078,straight,aligned,Wang2017
PEO,2000000,Water,,,,,multinozzle xy stage,5,180,12,NA,4,2600,20,NA,3092,straight,aligned,Wang2017
PEO,2000000,Water,,,,,multinozzle xy stage,5,180,12,NA,4,2700,20,NA,3087,straight,aligned,Wang2017
PEO,2000000,Water,,,,,multinozzle xy stage,5,180,12,NA,4,2800,20,NA,3105,straight,aligned,Wang2017
PEO,2000000,Water,,,,,multinozzle xy stage,5,180,12,NA,4,2300,20,NA,2798,straight,aligned,Wang2017
PEO,2000000,Water,,,,,multinozzle xy stage,5,180,12,NA,4,2400,20,NA,2810,straight,aligned,Wang2017
PEO,2000000,Water,,,,,multinozzle xy stage,5,180,12,NA,4,2500,20,NA,2836,straight,aligned,Wang2017
PEO,2000000,Water,,,,,multinozzle xy stage,5,180,12,NA,4,2600,20,NA,2825,straight,aligned,Wang2017
PEO,2000000,Water,,,,,multinozzle xy stage,5,180,12,NA,4,2700,20,NA,2812,straight,aligned,Wang2017
PEO,2000000,Water,,,,,multinozzle xy stage,5,180,12,NA,4,2800,20,NA,2819,straight,aligned,Wang2017
PEO,2000000,Water,,,,,multinozzle xy stage,5,180,12,NA,4,2300,20,NA,2718,straight,aligned,Wang2017
PEO,2000000,Water,,,,,multinozzle xy stage,5,180,12,NA,4,2400,20,NA,2766,straight,aligned,Wang2017
PEO,2000000,Water,,,,,multinozzle xy stage,5,180,12,NA,4,2500,20,NA,2726,straight,aligned,Wang2017
PEO,2000000,Water,,,,,multinozzle xy stage,5,180,12,NA,4,2600,20,NA,2771,straight,aligned,Wang2017
PEO,2000000,Water,,,,,multinozzle xy stage,5,180,12,NA,4,2700,20,NA,2753,straight,aligned,Wang2017
PEO,2000000,Water,,,,,multinozzle xy stage,5,180,12,NA,4,2800,20,NA,2779,straight,aligned,Wang2017
PEO,2000000,Water,,,,,multinozzle xy stage,5,180,12,NA,3,2500,20,NA,2475,straight,aligned,Wang2017
PEO,2000000,Water,,,,,multinozzle xy stage,5,180,12,NA,3.2,2500,20,NA,2515,straight,aligned,Wang2017
PEO,2000000,Water,,,,,multinozzle xy stage,5,180,12,NA,3.4,2500,20,NA,2565,straight,aligned,Wang2017
PEO,2000000,Water,,,,,multinozzle xy stage,5,180,12,NA,3.6,2500,20,NA,2589,straight,aligned,Wang2017
PEO,2000000,Water,,,,,multinozzle xy stage,5,180,12,NA,3.8,2500,20,NA,2648,straight,aligned,Wang2017
PEO,2000000,Water,,,,,multinozzle xy stage,5,180,12,NA,4,2500,20,NA,2724,straight,aligned,Wang2017
PEO,2000000,Water,,,,,multinozzle xy stage,5,180,12,NA,4.2,2500,20,NA,2765,straight,aligned,Wang2017
PEO,2000000,Water,,,,,multinozzle xy stage,5,180,12,NA,4.4,2500,20,NA,2864,straight,aligned,Wang2017
PEO,2000000,Water,,,,,multinozzle xy stage,5,180,12,NA,4.6,2500,20,NA,2913,straight,aligned,Wang2017
PEO,2000000,Water,,,,,multinozzle xy stage,5,180,12,NA,4.8,2500,20,NA,2980,straight,aligned,Wang2017
PEO,2000000,Water,,,,,multinozzle xy stage,5,180,12,NA,5,2500,20,NA,3051,straight,aligned,Wang2017
PEO,2000000,Water,,,,,multinozzle xy stage,5,180,NA,SST,4,2500,20,6232.193333,25200.32,straight,aligned,Wang2018a
PCL,80000,Chloroform,,,,,xy stage,8.8,200,100,Si,70,25000,500,641,NA,meander,single,Lee2012
PCL,80000,Chloroform,,,,,xy stage,8.8,200,100,Si,70,25000,2,NA,NA,coil,single,Lee2012
PCL,80000,Chloroform,,,,,xy stage,8.8,200,100,Si,70,25000,10,NA,NA,NA,single,Lee2012
PCL,80000,Chloroform,,,,,xy stage,8.8,200,100,Si,70,25000,25,NA,NA,coil,single,Lee2012
PCL,80000,Chloroform,,,,,xy stage,8.8,200,100,Si,70,25000,50,NA,NA,NA,single,Lee2012
PCL,80000,Chloroform,,,,,xy stage,8.8,200,100,Si,70,25000,100,NA,NA,coil,single,Lee2012
PCL,80000,Chloroform,,,,,xy stage,8.8,200,100,Si,70,25000,200,NA,NA,coil,single,Lee2012
PEtOx,50000,NA,,,,,melt,NA,210,NA,Al,5,5000,3.33,25734.30476,NA,straight,cross aligned,Hochleitner2014
PEtOx,50000,NA,,,,,melt,NA,210,NA,Al,7,5000,3.33,26889.06026,NA,straight,cross aligned,Hochleitner2014
PEtOx,50000,NA,,,,,melt,NA,210,NA,Al,4,5000,3.33,27462.17618,NA,straight,cross aligned,Hochleitner2014
PEtOx,50000,NA,,,,,melt,NA,210,NA,Al,3,5000,3.33,28140.01157,NA,straight,cross aligned,Hochleitner2014
PEtOx,50000,NA,,,,,melt,NA,210,NA,Al,5,7000,3.33,28337.94711,NA,straight,cross aligned,Hochleitner2014
PEtOx,50000,NA,,,,,melt,NA,210,NA,Al,6,5000,3.33,28407.49272,NA,straight,cross aligned,Hochleitner2014
PEtOx,50000,NA,,,,,melt,NA,210,NA,Al,5,4000,3.33,28576.89226,NA,straight,cross aligned,Hochleitner2014
PEtOx,50000,NA,,,,,melt,NA,210,NA,Al,5,5000,3.33,30224.73956,NA,straight,cross aligned,Hochleitner2014
PEtOx,50000,NA,,,,,melt,NA,210,NA,Al,5,6000,3.33,30457.49253,NA,straight,cross aligned,Hochleitner2014
PEtOx,50000,NA,,,,,melt,NA,210,NA,Al,5,3000,3.33,38903.98485,NA,straight,cross aligned,Hochleitner2014
PEO,30000,Ethanol/Water,,,,,xy stage,8,210,30,Si,2,2000,20,2823,2175438.595,meander,aligned,Jiang2018
PEO,30000,Ethanol/Water,,,,,xy stage,8,210,30,Si,2,2000,10,3270.7,NA,meander,aligned,Jiang2018
PEO,30000,Ethanol/Water,,,,,xy stage,8,210,30,Si,2,2000,20,3718.5,169959.875,meander,aligned,Jiang2018
PEO,30000,Ethanol/Water,,,,,xy stage,8,210,30,Si,2,2000,5,3834.2,NA,meander,aligned,Jiang2018
PEO,30000,Ethanol/Water,,,,,xy stage,8,210,30,Si,2,2000,10,4845.4,NA,meander,aligned,Jiang2018
PEO,30000,Ethanol/Water,,,,,xy stage,8,210,30,Si,2,2000,1,5476.9,NA,meander,aligned,Jiang2018
PEO,30000,Ethanol/Water,,,,,xy stage,8,210,30,Si,2,2000,5,7354.2,NA,meander,aligned,Jiang2018
PEO,30000,Ethanol/Water,,,,,xy stage,8,210,30,Si,2,2000,1,9768.8,NA,meander,aligned,Jiang2018
PEO,4000000,Water,,,,,xy stage,2,210,1,C/Si,1,200,40,50.7,NA,straight,single,Madou2011
PEO,4000000,Water,,,,,xy stage,2,210,1,C/Si,1,400,80,185.2,NA,straight,aligned,Madou2011
PEO,4000000,Water,,,,,xy stage,2,210,1,C/Si,1,300,40,188.2,NA,straight,single,Madou2011
PEO,4000000,Water,,,,,xy stage,2,210,1,C/Si,1,400,60,204.7,NA,straight,aligned,Madou2011
PEO,4000000,Water,,,,,xy stage,2,210,1,C/Si,1,400,40,365.3,NA,straight,aligned,Madou2011
PEO,4000000,Water,,,,,xy stage,2,210,1,C/Si,1,400,40,366.5,NA,straight,single,Madou2011
PEO,4000000,Water,,,,,xy stage,2,210,1,C/Si,1,400,20,422.5,NA,straight,aligned,Madou2011
PEO,300000,Water/Ethanol,,,,,xy stage,14,210,50,PET,2,485.5967078,20,17407.40741,NA,meander,aligned,Zheng2014
PEO,300000,Water/Ethanol,,,,,xy stage,14,210,50,PET,2,4000,700,20519,,meander,aligned,Zheng2014
PEO,300000,Water/Ethanol,,,,,xy stage,14,210,50,PET,2,3974.670072,20,21327.16049,NA,meander,aligned,Zheng2014
PEO,300000,Water/Ethanol,,,,,xy stage,14,210,50,PET,2,971.8319852,20,22561.7284,NA,meander,aligned,Zheng2014
PEO,300000,Water/Ethanol,,,,,xy stage,14,210,50,PET,2,4000,1500,22747,277.1,meander,aligned,Zheng2014
PEO,300000,Water/Ethanol,,,,,xy stage,14,210,50,PET,2,4000,200,23861,NA,meander,aligned,Zheng2014
PEO,300000,Water/Ethanol,,,,,xy stage,14,210,50,PET,2,3466.723428,20,23950.61728,NA,meander,aligned,Zheng2014
PEO,300000,Water/Ethanol,,,,,xy stage,14,210,50,PET,2,1459.912019,20,26913.58025,NA,meander,aligned,Zheng2014
PEO,300000,Water/Ethanol,,,,,xy stage,14,210,50,PET,2,4000,1000,27499,297.9,meander,aligned,Zheng2014
PEO,300000,Water/Ethanol,,,,,xy stage,14,210,50,PET,2,1956.932028,20,29043.20988,NA,meander,aligned,Zheng2014
PEO,300000,Water/Ethanol,,,,,xy stage,14,210,50,PET,2,2453.526323,20,31358.02469,NA,meander,aligned,Zheng2014
PEO,300000,Water/Ethanol,,,,,xy stage,14,210,50,PET,2,2941.961118,20,35555.55556,NA,meander,aligned,Zheng2014
PEO,300000,Water/Ethanol,,,,,xy stage,14,210,50,PET,2,4000,100,36188,NA,meander,aligned,Zheng2014
PEO,300000,Water/Ethanol,,,,,xy stage,14,210,50,PET,2,4000,50,65816,NA,meander,aligned,Zheng2014
PVDF,534000,Acetone/DMSO,,,,,xy stage,20,230,NA,NA,NA,900,80,4154.391635,NA,straight,aligned,Liu2013
PVDF,534000,Acetone/DMSO,,,,,xy stage,20,230,NA,NA,NA,900,80,5208.044576,NA,straight,aligned,Liu2013
PVDF,534000,Acetone/DMSO,,,,,xy stage,20,230,NA,NA,NA,900,80,5820.911944,NA,straight,aligned,Liu2013
PVDF,534000,Acetone/DMSO,,,,,xy stage,18,230,NA,NA,NA,1200,90,6680.907551,NA,straight,aligned,Liu2013
PVDF,534000,Acetone/DMSO,,,,,xy stage,18,230,NA,NA,NA,800,80,7431.914851,NA,straight,aligned,Liu2013
PVDF,534000,Acetone/DMSO,,,,,xy stage,18,230,NA,NA,NA,800,80,8046.999415,NA,straight,aligned,Liu2013
PVDF,534000,Acetone/DMSO,,,,,xy stage,18,230,NA,NA,NA,1000,80,8684.006289,NA,straight,aligned,Liu2013
PVDF,534000,Acetone/DMSO,,,,,xy stage,18,230,NA,NA,NA,1200,90,8782.251789,NA,straight,aligned,Liu2013
PVDF,534000,Acetone/DMSO,,,,,xy stage,18,230,NA,NA,NA,800,80,9003.013688,NA,straight,aligned,Liu2013
PVDF,534000,Acetone/DMSO,,,,,xy stage,18,230,NA,NA,NA,1000,80,9230.300159,NA,straight,aligned,Liu2013
PVDF,534000,Acetone/DMSO,,,,,xy stage,18,230,NA,NA,NA,900,80,9359.726751,NA,straight,aligned,Liu2013
PVDF,534000,Acetone/DMSO,,,,,xy stage,18,230,NA,NA,NA,900,80,10149.13111,NA,straight,aligned,Liu2013
PVDF,534000,Acetone/DMSO,,,,,xy stage,18,230,NA,NA,NA,1000,80,10323.39186,NA,straight,aligned,Liu2013
PVDF,534000,Acetone/DMSO,,,,,xy stage,18,230,NA,NA,NA,1200,90,10696.22667,NA,straight,aligned,Liu2013
PVDF,534000,Acetone/DMSO,,,,,xy stage,18,230,NA,NA,NA,900,80,10806.96807,NA,straight,aligned,Liu2013
PVDF,534000,Acetone/DMSO,,,,,xy stage,16,230,NA,NA,NA,900,80,11274.76325,NA,straight,aligned,Liu2013
PVDF,534000,Acetone/DMSO,,,,,xy stage,18,230,NA,NA,NA,900,60,11654.98581,NA,straight,aligned,Liu2013
PVDF,534000,Acetone/DMSO,,,,,xy stage,16,230,NA,NA,NA,900,80,11888.74441,NA,straight,aligned,Liu2013
PVDF,534000,Acetone/DMSO,,,,,xy stage,18,230,NA,NA,NA,1200,80,12394.9241,NA,straight,aligned,Liu2013
PVDF,534000,Acetone/DMSO,,,,,xy stage,18,230,NA,NA,NA,1200,80,13009.50471,NA,straight,aligned,Liu2013
PVDF,534000,Acetone/DMSO,,,,,xy stage,18,230,NA,NA,NA,1500,80,13281.8957,NA,straight,aligned,Liu2013
PVDF,534000,Acetone/DMSO,,,,,xy stage,16,230,NA,NA,NA,900,80,14213.10169,NA,straight,aligned,Liu2013
PVDF,534000,Acetone/DMSO,,,,,xy stage,18,230,NA,NA,NA,1200,70,14327.65224,NA,straight,aligned,Liu2013
PVDF,534000,Acetone/DMSO,,,,,xy stage,18,230,NA,NA,NA,1200,80,14648.38632,NA,straight,aligned,Liu2013
PVDF,534000,Acetone/DMSO,,,,,xy stage,18,230,NA,NA,NA,1500,80,15740.21811,NA,straight,aligned,Liu2013
PVDF,534000,Acetone/DMSO,,,,,xy stage,18,230,NA,NA,NA,1200,70,16906.57471,NA,straight,aligned,Liu2013
PVDF,534000,Acetone/DMSO,,,,,xy stage,18,230,NA,NA,NA,1200,70,18148.27812,NA,straight,aligned,Liu2013
PVDF,534000,Acetone/DMSO,,,,,xy stage,18,230,NA,NA,NA,900,60,21425.87828,NA,straight,aligned,Liu2013
PVDF,534000,Acetone/DMSO,,,,,xy stage,18,230,NA,NA,NA,1200,50,21585.01045,NA,straight,aligned,Liu2013
PVDF,534000,Acetone/DMSO,,,,,xy stage,18,230,NA,NA,NA,1200,50,23113.26081,NA,straight,aligned,Liu2013
PVDF,534000,Acetone/DMSO,,,,,xy stage,18,230,NA,NA,NA,1500,80,23388.83625,NA,straight,aligned,Liu2013
PVDF,534000,Acetone/DMSO,,,,,xy stage,18,230,NA,NA,NA,1200,50,25119.0894,NA,straight,aligned,Liu2013
PVDF,534000,Acetone/DMSO,,,,,xy stage,18,230,NA,NA,NA,1200,30,26079.73878,NA,straight,aligned,Liu2013
PVDF,534000,Acetone/DMSO,,,,,xy stage,18,230,NA,NA,NA,1200,30,29228.0932,NA,straight,aligned,Liu2013
PVDF,534000,Acetone/DMSO,,,,,xy stage,18,230,NA,NA,NA,900,60,32978.84138,NA,straight,aligned,Liu2013
PVDF,534000,Acetone/DMSO,,,,,xy stage,18,230,NA,NA,NA,1200,30,34676.14703,NA,straight,aligned,Liu2013
PCL,50000,Chloroform,,,,,xy stage,18.34997064,250,NA,NA,NA,10000,5,33400,NA,coil,single,Kolan2018
PCL,50000,Chloroform,,,,,xy stage,18.34997064,250,NA,NA,NA,10000,5,42200,NA,coil,single,Kolan2018
PCL,50000,Chloroform,,,,,xy stage,18.34997064,250,NA,NA,NA,10000,7.5,46800,NA,coil,single,Kolan2018
PCL,50000,Chloroform,,,,,xy stage,18.34997064,250,NA,NA,NA,10000,5,47800,NA,coil,single,Kolan2018
PCL,50000,Chloroform,,,,,xy stage,18.34997064,250,NA,NA,NA,10000,5,48000,NA,coil,single,Kolan2018
PCL,50000,Chloroform,,,,,xy stage,18.34997064,250,NA,NA,NA,12000,7.5,80200,NA,coil,single,Kolan2018
PCL,50000,Chloroform,,,,,xy stage,18.34997064,250,NA,NA,NA,8000,7.5,87200,NA,coil,single,Kolan2018
PCL,50000,Chloroform,,,,,xy stage,18.34997064,250,NA,NA,NA,10000,2.5,99800,NA,coil,single,Kolan2018
PCL,50000,Chloroform,,,,,xy stage,18.34997064,250,NA,NA,NA,6000,7.5,103000,NA,coil,single,Kolan2018
PEO,200000,Water/Ethanol,,,,,xy stage,14,250,10.8,Si,5.25,1600,150,300,300,meander,aligned,Nagle2019
MEH-PPV/PEO,380000,toluene,,,,,xy stage,0.08,260,50,SiO2/Si,0.5,1300,500,137.6,88.4,straight,aligned,Camillo2013
PEtOx,50000,NA,,,,,melt,NA,260,NA,Al,5,3000,3.33,37771.90938,NA,straight,cross aligned,Hochleitner2014
PEtOx,50000,NA,,,,,melt,NA,260,NA,Al,5,4000,3.33,40086.32622,NA,straight,cross aligned,Hochleitner2014
PEtOx,50000,NA,,,,,melt,NA,260,NA,Al,6,5000,3.33,40659.67184,NA,straight,cross aligned,Hochleitner2014
PEtOx,50000,NA,,,,,melt,NA,260,NA,Al,7,5000,3.33,43644.17701,NA,straight,cross aligned,Hochleitner2014
PEtOx,50000,NA,,,,,melt,NA,260,NA,Al,5,5000,3.33,43746.05526,NA,straight,cross aligned,Hochleitner2014
PEtOx,50000,NA,,,,,melt,NA,260,NA,Al,4,5000,3.33,44426.73188,NA,straight,cross aligned,Hochleitner2014
PEtOx,50000,NA,,,,,melt,NA,260,NA,Al,5,5000,3.33,44470.02258,NA,straight,cross aligned,Hochleitner2014
PEtOx,50000,NA,,,,,melt,NA,260,NA,Al,5,6500,3.33,44727.9085,NA,straight,cross aligned,Hochleitner2014
PEtOx,50000,NA,,,,,melt,NA,260,NA,Al,5,6000,3.33,45457.49253,NA,straight,cross aligned,Hochleitner2014
PEtOx,50000,NA,,,,,melt,NA,260,NA,Al,3,5000,3.33,48350.87114,NA,straight,cross aligned,Hochleitner2014
PVDF/MWCNT,534000,DMSO/Acetone,,,,,rotating drum,16,260,NA,Si,1,NA,NA,500,NA,straight,cross aligned,Liu2015a
PVDF,534000,DMSO/Acetone,,,,,rotating drum,20,260,NA,Si,1,NA,NA,700,NA,straight,cross aligned,Liu2015a
PVDF,534000,DMSO/Acetone,,,,,rotating drum,20,260,NA,Si,1,NA,NA,1000,NA,straight,cross aligned,Liu2015a
PVDF,534000,DMSO/Acetone,,,,,rotating drum,18,260,NA,Si,1,NA,NA,1200,NA,straight,cross aligned,Liu2015a
PVDF,534000,DMSO/Acetone,,,,,xy stage,16,260,60,Si,1,NA,70,1300,NA,straight,cross aligned,Liu2015a
PVDF,534000,DMSO/Acetone,,,,,rotating drum,16,260,NA,Si,1,NA,NA,2000,NA,straight,cross aligned,Liu2015a
PVDF,534000,DMSO/Acetone,,,,,rotating drum,18,260,NA,Si,1,NA,NA,2000,NA,straight,cross aligned,Liu2015a
PVDF,534000,DMSO/Acetone,,,,,xy stage,16,260,60,Si,1,NA,70,2000,NA,straight,cross aligned,Liu2015a
PVDF,534000,DMSO/Acetone,,,,,rotating drum,16,260,NA,Si,1,NA,NA,2500,NA,straight,cross aligned,Liu2015a
PVDF/MWCNT,534000,DMSO/Acetone,,,,,rotating drum,16,260,NA,Si,1,NA,NA,2500,NA,straight,cross aligned,Liu2015a
PVDF,534000,DMSO/Acetone,,,,,xy stage,20,260,60,Si,1,NA,70,5000,NA,straight,cross aligned,Liu2015a
PVDF,534000,DMSO/Acetone,,,,,xy stage,20,260,60,Si,1,NA,70,9000,NA,straight,cross aligned,Liu2015a
PVDF,534000,DMSO/Acetone,,,,,xy stage,18,260,60,Si,1,NA,70,10000,NA,straight,cross aligned,Liu2015a
PVDF/MWCNT,534000,DMSO/Acetone,,,,,xy stage,16,260,60,Si,1,NA,70,10000,NA,straight,cross aligned,Liu2015a
PVDF/MWCNT,534000,DMSO/Acetone,,,,,xy stage,16,260,60,Si,1,NA,70,15000,NA,straight,cross aligned,Liu2015a
PVDF,534000,DMSO/Acetone,,,,,xy stage,18,260,60,Si,1,NA,70,20000,NA,straight,cross aligned,Liu2015a
PCL,80000,NA,,,,,xy stage,NA,260,10,PE,2,3000,NA,6800,NA,meander,aligned,You2017
PVDF,534000,Acetone/DMSO,,,,,xy stage,18,280,NA,NA,NA,900,60,50737.44677,NA,straight,aligned,Liu2013
PVDF,534000,Acetone/DMSO,,,,,xy stage,18,280,NA,NA,NA,900,60,62882.58517,NA,straight,aligned,Liu2013
PVDF,534000,Acetone/DMSO,,,,,xy stage,18,280,NA,NA,NA,900,60,67027.81228,NA,straight,aligned,Liu2013
PVDF,534000,Acetone/DMSO,,,,,xy stage,18,300,NA,NA,NA,900,60,75968.10681,NA,straight,aligned,Liu2013
PVDF,534000,Acetone/DMSO,,,,,xy stage,18,300,NA,NA,NA,900,60,79521.15862,NA,straight,aligned,Liu2013
PVDF,534000,Acetone/DMSO,,,,,xy stage,18,300,NA,NA,NA,900,60,89588.13875,NA,straight,aligned,Liu2013
PCL,45028,Dimethylformamide DMF,,,,,xy stage,70,310,4356,NA,NA,3900,200,58705,NA,straight,single,Parajuli2016
PCL,45028,Dimethylformamide DMF,,,,,xy stage,60,310,4356,NA,NA,3900,200,64901,NA,straight,single,Parajuli2016
PCL,45028,Dimethylformamide DMF,,,,,xy stage,50,310,4356,NA,NA,3350,200,68554,NA,straight,single,Parajuli2016
PCL,45028,Dimethylformamide DMF,,,,,xy stage,45,310,0,NA,NA,3350,200,70497,NA,straight,single,Parajuli2016
PCL,45028,Dimethylformamide DMF,,,,,xy stage,25,310,0,NA,NA,3350,200,110404,NA,straight,single,Parajuli2016
PCL,80000,DCM/Methanol,,,,,xy stage,8,337,1020,Al,NA,20000,NA,269.8991466,NA,straight,cross aligned,Beachley2011
PCL,80000,DCM/Methanol,,,,,xy stage,8,337,1020,Al,NA,20000,NA,284.7483514,NA,straight,cross aligned,Beachley2011
PCL,80000,DCM/Methanol,,,,,xy stage,8,337,1020,Al,NA,15000,NA,337.7812258,NA,straight,cross aligned,Beachley2011
PCL,80000,DCM/Methanol,,,,,xy stage,8,337,1020,Al,NA,15000,NA,365.3583204,NA,straight,cross aligned,Beachley2011
PCL,80000,DCM/Methanol,,,,,xy stage,11,337,1020,Al,NA,20000,NA,374.2678433,NA,straight,cross aligned,Beachley2011
PCL,80000,DCM/Methanol,,,,,xy stage,11,337,1020,Al,NA,20000,NA,393.359678,NA,straight,cross aligned,Beachley2011
PCL,80000,DCM/Methanol,,,,,xy stage,11,337,1020,Al,NA,15000,NA,408.2088829,NA,straight,cross aligned,Beachley2011
PCL,80000,DCM/Methanol,,,,,xy stage,8,337,1020,Al,NA,10000,NA,426.8764546,NA,straight,cross aligned,Beachley2011
PCL,80000,DCM/Methanol,,,,,xy stage,11,337,1020,Al,NA,15000,NA,437.9072925,NA,straight,cross aligned,Beachley2011
PCL,80000,DCM/Methanol,,,,,xy stage,11,337,1020,Al,NA,15000,NA,467.6057021,NA,straight,cross aligned,Beachley2011
PCL,80000,DCM/Methanol,,,,,xy stage,17,337,1020,Al,NA,20000,NA,485.4417184,NA,straight,cross aligned,Beachley2011
PCL,80000,DCM/Methanol,,,,,xy stage,11,337,1020,Al,NA,20000,NA,495.1827967,NA,straight,cross aligned,Beachley2011
PCL,80000,DCM/Methanol,,,,,xy stage,11,337,1020,Al,NA,10000,NA,505.7893716,NA,straight,cross aligned,Beachley2011
PCL,80000,DCM/Methanol,,,,,xy stage,11,337,1020,Al,NA,10000,NA,524.8812064,NA,straight,cross aligned,Beachley2011
PCL,80000,DCM/Methanol,,,,,xy stage,8,337,1020,Al,NA,10000,NA,539.3061482,NA,straight,cross aligned,Beachley2011
PCL,80000,DCM/Methanol,,,,,xy stage,14,337,1020,Al,NA,20000,NA,542.2759891,NA,straight,cross aligned,Beachley2011
PCL,80000,DCM/Methanol,,,,,xy stage,14,337,1020,Al,NA,15000,NA,557.1251939,NA,straight,cross aligned,Beachley2011
PCL,80000,DCM/Methanol,,,,,xy stage,14,337,1020,Al,NA,20000,NA,588.9449185,NA,straight,cross aligned,Beachley2011
PCL,80000,DCM/Methanol,,,,,xy stage,17,337,1020,Al,NA,15000,NA,597.8544414,NA,straight,cross aligned,Beachley2011
PCL,80000,DCM/Methanol,,,,,xy stage,14,337,1020,Al,NA,15000,NA,601.6728084,NA,straight,cross aligned,Beachley2011
PCL,80000,DCM/Methanol,,,,,xy stage,14,337,1020,Al,NA,10000,NA,627.1285881,NA,straight,cross aligned,Beachley2011
PCL,80000,DCM/Methanol,,,,,xy stage,17,337,1020,Al,NA,20000,NA,691.1923002,NA,straight,cross aligned,Beachley2011
PCL,80000,DCM/Methanol,,,,,xy stage,17,337,1020,Al,NA,15000,NA,723.0120248,NA,straight,cross aligned,Beachley2011
PCL,80000,DCM/Methanol,,,,,xy stage,8,337,1020,Al,NA,10000,NA,755.6802754,NA,straight,cross aligned,Beachley2011
PCL,80000,DCM/Methanol,,,,,xy stage,17,337,1020,Al,NA,10000,NA,771.8192397,NA,straight,cross aligned,Beachley2011
PCL,80000,DCM/Methanol,,,,,xy stage,14,337,1020,Al,NA,10000,NA,864.715865,NA,straight,cross aligned,Beachley2011
PCL,80000,DCM/Methanol,,,,,xy stage,20,337,1020,Al,NA,10000,NA,916.4759503,NA,straight,cross aligned,Beachley2011
PCL,80000,DCM/Methanol,,,,,xy stage,17,337,1020,Al,NA,10000,NA,983.9337665,NA,straight,cross aligned,Beachley2011
PCL,80000,DCM/Methanol,,,,,xy stage,20,337,1020,Al,NA,15000,NA,1014.056439,NA,straight,cross aligned,Beachley2011
PCL,80000,DCM/Methanol,,,,,xy stage,17,337,1020,Al,NA,10000,NA,1032.724011,NA,straight,cross aligned,Beachley2011
PCL,80000,DCM/Methanol,,,,,xy stage,17,337,1020,Al,NA,20000,NA,1081.531226,NA,straight,cross aligned,Beachley2011
PCL,80000,DCM/Methanol,,,,,xy stage,14,337,1020,Al,NA,10000,NA,1221.09678,NA,straight,cross aligned,Beachley2011
PCL,80000,DCM/Methanol,,,,,xy stage,20,337,1020,Al,NA,10000,NA,1224.066621,NA,straight,cross aligned,Beachley2011
PCL,80000,DCM/Methanol,,,,,xy stage,20,337,1020,Al,NA,15000,NA,1296.19133,NA,straight,cross aligned,Beachley2011
PCL,80000,DCM/Methanol,,,,,xy stage,20,337,1020,Al,NA,10000,NA,1325.88974,NA,straight,cross aligned,Beachley2011
PEtOx,50000,NA,,,,,melt,NA,337,NA,Al,5,7000,3.33,15015.97444,NA,straight,cross aligned,Hochleitner2014
PEtOx,50000,NA,,,,,melt,NA,337,NA,Al,5,6000,3.33,30926.51757,NA,straight,cross aligned,Hochleitner2014
PEtOx,50000,NA,,,,,melt,NA,337,NA,Al,5,5000,3.33,46709.26518,NA,straight,cross aligned,Hochleitner2014
PEtOx,50000,NA,,,,,melt,NA,337,NA,Al,5,4000,3.33,59105.43131,NA,straight,cross aligned,Hochleitner2014
PLA/PEG,72000,NA,,,,,melt,NA,337,NA,Si,3.5,4000,83.33,31000,NA,straight,mesh,Hochleitner2017
PCL,80000,Chloroform/DMF,,,,,aligned needles,10,337,500,Si,60,15000,NA,120.8,NA,straight,randomly distributed,Sonntag2020
PDO,NA,HFP,,,,,xy stage,14,340,15,Al,2.5,1200,30,3187,NA,straight,mesh,E.King2019
PDO,NA,HFP,,,,,xy stage,18,340,10,Al,1.8,1200,100,3632,NA,straight,mesh,E.King2019
PDO,NA,HFP,,,,,xy stage,16,340,15,Al,2.5,1200,30,3812,NA,straight,mesh,E.King2019
PDO,NA,HFP,,,,,xy stage,18,340,15,Al,2.5,1200,30,3875,NA,straight,mesh,E.King2019
PDO,NA,HFP,,,,,xy stage,16,340,15,Al,1.8,1100,30,4562,NA,straight,mesh,E.King2019
PDO,NA,HFP,,,,,xy stage,16,340,15,Al,1.8,1300,30,4623,NA,straight,mesh,E.King2019
PDO,NA,HFP,,,,,xy stage,20,340,15,Al,2.5,1200,30,4812,NA,straight,mesh,E.King2019
PDO,NA,HFP,,,,,xy stage,16,340,15,Al,1.8,1400,30,4927,NA,straight,mesh,E.King2019
PDO,NA,HFP,,,,,xy stage,16,340,15,Al,1.8,1200,30,5171,NA,straight,mesh,E.King2019
PDO,NA,HFP,,,,,xy stage,18,340,10,Al,1.8,1200,50,5214,NA,straight,mesh,E.King2019
PDO,NA,HFP,,,,,xy stage,16,340,15,Al,1.8,1500,30,5353,NA,straight,mesh,E.King2019
PDO,NA,HFP,,,,,xy stage,16,340,15,Al,1.8,1600,30,5505,NA,straight,mesh,E.King2019
PDO,NA,HFP,,,,,xy stage,22,340,15,Al,2.5,1200,30,5781,NA,straight,mesh,E.King2019
PDO,NA,HFP,,,,,xy stage,18,340,15,Al,1.8,1200,30,5937,NA,straight,mesh,E.King2019
PDO,NA,HFP,,,,,xy stage,18,340,10,Al,1.8,1200,40,6152,NA,straight,mesh,E.King2019
PDO,NA,HFP,,,,,xy stage,18,340,10,Al,1.8,1200,30,6621,NA,straight,mesh,E.King2019
PDO,NA,HFP,,,,,xy stage,18,340,15,Al,3,1300,30,6718,NA,straight,mesh,E.King2019
PDO,NA,HFP,,,,,xy stage,18,340,15,Al,2.8,1300,30,7343,NA,straight,mesh,E.King2019
PDO,NA,HFP,,,,,xy stage,18,340,15,Al,2.2,1300,30,7656,NA,straight,mesh,E.King2019
PDO,NA,HFP,,,,,xy stage,18,340,15,Al,2.6,1300,30,7656,NA,straight,mesh,E.King2019
PDO,NA,HFP,,,,,xy stage,18,340,15,Al,2.4,1300,30,8124,NA,straight,mesh,E.King2019
PDO,NA,HFP,,,,,xy stage,18,340,10,Al,1.8,1200,20,8144,NA,straight,mesh,E.King2019
PDO,NA,HFP,,,,,xy stage,18,340,15,Al,2,1300,30,8749,NA,straight,mesh,E.King2019
PDO,NA,HFP,,,,,xy stage,18,340,10,Al,1.8,1200,10,10136,NA,straight,mesh,E.King2019
PDO,NA,HFP,,,,,xy stage,18,340,15,Al,1.8,1300,30,12343,NA,straight,mesh,E.King2019
PEO,NA,NA,,,,,rotating drum,8,360,48,NA,NA,9500,NA,370,NA,straight,cross aligned,Sarkar2007
PEO/SWCNT,NA,NA,,,,,rotating drum,8,360,48,NA,NA,9300,NA,380,NA,straight,cross aligned,Sarkar2007
PEO/Au NP,NA,NA,,,,,rotating drum,10,360,60,NA,NA,9300,NA,390,NA,straight,cross aligned,Sarkar2007
PEO/FeAl NP,NA,NA,,,,,rotating drum,6,360,42,NA,NA,9500,NA,400,NA,straight,cross aligned,Sarkar2007
PS,NA,NA,,,,,rotating drum,20,360,36,NA,NA,11000,NA,410,NA,straight,cross aligned,Sarkar2007
PIB,NA,NA,,,,,rotating drum,15,360,72,NA,NA,12000,NA,420,NA,straight,cross aligned,Sarkar2007
PVDF,534000,DMSO/Acetone,,,,,rotating drum,18,381,NA,Si,0.5,16000,NA,205.4287423,NA,straight,cross aligned,Liu2014
PVDF,534000,DMSO/Acetone,,,,,rotating drum,18,381,NA,Si,0.5,16000,NA,264.7559522,NA,straight,cross aligned,Liu2014
PVDF,534000,DMSO/Acetone,,,,,rotating drum,18,381,NA,Si,0.5,16000,NA,324.0863307,NA,straight,cross aligned,Liu2014
PVDF,534000,DMSO/Acetone,,,,,rotating drum,18,381,NA,Si,0.5,16000,NA,341.3112793,NA,straight,cross aligned,Liu2014
PVDF,534000,DMSO/Acetone,,,,,rotating drum,18,381,NA,Si,0.5,16000,NA,358.5362279,NA,straight,cross aligned,Liu2014
PVDF,534000,DMSO/Acetone,,,,,rotating drum,18,381,NA,Si,0.5,14000,NA,368.8756332,NA,straight,cross aligned,Liu2014
PVDF,534000,DMSO/Acetone,,,,,rotating drum,18,381,NA,Si,0.5,16000,NA,375.7611765,NA,straight,cross aligned,Liu2014
PVDF,534000,DMSO/Acetone,,,,,rotating drum,18,381,NA,Si,0.5,16000,NA,394.9000083,NA,straight,cross aligned,Liu2014
PVDF,534000,DMSO/Acetone,,,,,rotating drum,18,381,NA,Si,0.5,14000,NA,414.8088295,NA,straight,cross aligned,Liu2014
PVDF,534000,DMSO/Acetone,,,,,rotating drum,18,381,NA,Si,0.5,14000,NA,525.8140539,NA,straight,cross aligned,Liu2014
PVDF,534000,DMSO/Acetone,,,,,rotating drum,18,381,NA,Si,0.5,14000,NA,604.2832642,NA,straight,cross aligned,Liu2014
PVDF,534000,DMSO/Acetone,,,,,rotating drum,18,381,NA,Si,0.5,14000,NA,636.8192783,NA,straight,cross aligned,Liu2014
PVDF,534000,DMSO/Acetone,,,,,rotating drum,18,381,NA,Si,0.5,14000,NA,657.8719932,NA,straight,cross aligned,Liu2014
PVDF,534000,DMSO/Acetone,,,,,rotating drum,18,381,NA,Si,0.5,14000,NA,686.5802409,NA,straight,cross aligned,Liu2014
PVDF,534000,DMSO/Acetone,,,,,rotating drum,18,381,NA,Si,0.5,12000,NA,704.5656729,NA,straight,cross aligned,Liu2014
PVDF,534000,DMSO/Acetone,,,,,rotating drum,18,381,NA,Si,0.5,12000,NA,733.2739206,NA,straight,cross aligned,Liu2014
PVDF,534000,DMSO/Acetone,,,,,rotating drum,18,381,NA,Si,0.5,12000,NA,763.8960514,NA,straight,cross aligned,Liu2014
PVDF,534000,DMSO/Acetone,,,,,rotating drum,18,381,NA,Si,0.5,12000,NA,867.2457431,NA,straight,cross aligned,Liu2014
PVDF,534000,DMSO/Acetone,,,,,rotating drum,18,381,NA,Si,0.5,10000,NA,892.8930451,NA,straight,cross aligned,Liu2014
PVDF,534000,DMSO/Acetone,,,,,rotating drum,18,381,NA,Si,0.5,12000,NA,1001.217566,NA,straight,cross aligned,Liu2014
PVDF,534000,DMSO/Acetone,,,,,rotating drum,18,381,NA,Si,0.5,10000,NA,1007.726036,NA,straight,cross aligned,Liu2014
PVDF,534000,DMSO/Acetone,,,,,rotating drum,18,381,NA,Si,0.5,10000,NA,1103.420195,NA,straight,cross aligned,Liu2014
PVDF,534000,DMSO/Acetone,,,,,rotating drum,18,381,NA,Si,0.5,12000,NA,1163.897636,NA,straight,cross aligned,Liu2014
PVDF,534000,DMSO/Acetone,,,,,rotating drum,18,381,NA,Si,0.5,10000,NA,1181.889405,NA,straight,cross aligned,Liu2014
PVDF,534000,DMSO/Acetone,,,,,rotating drum,18,381,NA,Si,0.5,10000,NA,1199.114354,NA,straight,cross aligned,Liu2014
PVDF,534000,DMSO/Acetone,,,,,rotating drum,18,381,NA,Si,0.5,12000,NA,1202.175299,NA,straight,cross aligned,Liu2014
PVDF,534000,DMSO/Acetone,,,,,rotating drum,18,381,NA,Si,0.5,10000,NA,1279.497447,NA,straight,cross aligned,Liu2014
PVDF,534000,DMSO/Acetone,,,,,rotating drum,18,381,NA,Si,0.5,10000,NA,1451.743765,NA,straight,cross aligned,Liu2014
PEO,300000,Water,,,,,xy stage,8,400,NA,Si,0.5,1100,200,740,20,straight,single,Fuh2011
PEO/Chitosan,900000,DMSO,,,,,xy stage,5,400,0.1,NA,0.5,800,NA,281.8729904,100,curved,aligned,Fuh2012
PEO/Chitosan,900000,DMSO,,,,,xy stage,5,400,0.1,NA,0.5,600,NA,319.6302251,100,curved,aligned,Fuh2012
PEO/Chitosan,900000,DMSO,,,,,xy stage,5,400,0.1,NA,0.5,800,NA,415.1036367,100,curved,aligned,Fuh2012
PEO/Chitosan,900000,DMSO,,,,,xy stage,5,400,0.1,NA,1,800,NA,442.4026565,100,curved,aligned,Fuh2012
