Repository: KiraSensei13/MNT_ITESM_Thesis

File: 04_Papers/NFES_Review/_jupyterPlots/NFESdataSorted - Copy.csv
Polymer,Mw,Solvent,\eta_0 [Pa s],K [S/m],\gamma [N/m],rho [Kg/m^3],NFES Type,C_{polymer} [wt\%],D_{nozzle} [m],Q [m^3/s],Substrate,L [m],\Phi_0 [V],v_{stage} [m/s],D_{fiber} [m],FiberGap [m],FiberMorphology,FiberStructure,Reference
PEO/SU8,4000000,Cyclopentanote,0.2 - 0.032,0.008 - 0.011,25,1149 - 1318,xy stage,0.25 - 1,0.000108,,Si,0.0001,200,,0.0000012 - 0.00000349,,straight,single,Aguirre2020
PCL,80000,DCM/Methanol,0.007002205,,,1218.538,xy stage,Aug-20,0.000337,2.83E-10,Al,,10000 - 20000,,0.000000374 - 0.00000133,,straight,cross aligned,Beachley2011
PCL,50000,CF/DMF,0.7474335,,,1142.62,melt,,0.000514,1.39E-11,,0.03,12000,0.0045 - 0.0001,0.0000106 - 0.0000465,,coil and straight,single,Brown2011
PCL,80025,CF/DMF,0.7474335,,,1142.62,melt,,0.000743,0.00000000000139 - 0.00000000000556,Al,0.02 - 0.04,6000 - 12000,,0.00000476 - 0.000033,,coil,randomly distributed,Brown2014
PEO,300000,Water,0.958822,0.000400914,1825.546493,1000.62,xy stage,3,0.00016,8.33E-13,Si,0.005,1000,0.05 - 0.5,0.000000214 - 0.000000344,4.21E-05,meander and straight,single,Bu2012
MEH-PPV/PEO,380000,Toluene,0.000573628,0.956479314,0.017498992,865.118,xy stage,0.08,0.00026,1.39E-11,SiO2/Si,0.0005,1300,0.5,1.38E-07,8.84E-05,straight,aligned,Camillo2013
PEO/SU8,4000000,Cyclopentanote,0.056,0.00981485,25.00000005,1215.525,xy stage,0.25,0.000108,,Si,0.0001,200,0.06,4.08E-06,,straight,single,Cardenas2017
PEO,300000,Water,0.958822,0.005737956,8886.777497,1000.62,xy stage,03-Sep,0.0001,2.80E-14,,0.0005 - 0.001,500 - 1200,0.12,0.000000119 - 0.00000231,,straight,mesh,Chang2008
PVDF,534000,CF/DMF,0.7474335,,,1142.62,xy stage,18,,,,0.00035,,,0.00000107 - 0.00000216,,straight,single,Chang2010
PVDF,534000,CF/DMF,0.7474335,,,1142.62,xy stage,18,,,,0.00035,,,0.00000613 - 0.00000919,,straight,aligned,Chang2011
PU,,CF/DMF,0.7474335,,,1142.62,xy stage,10,,,acrylic,,2000,0.1,9.32E-06,5.22E-05,straight,aligned,Choi2017
PLGA,,CF/DMF,0.7474335,,,1142.62,PYES,,,,PTFE,,,,3.05E-07,,straight,aligned,Coppola2014
PLGA,54000,CF/DMF,0.7474335,,,1142.62,PYES,25,,,Si,0.001,,,0.00001 - 0.00003,,straight,aligned,Coppola2020
PCL,83000,,,,,,melt,,0.00018,,Al,0.0015,2900,0.09167,8.17E-07,0.0001006,straight,mesh,Dalton2015
PAN,,CF/DMF,0.7474335,,,1142.62,rotating drum,9,,,Si,0.00185,35 - 500,,0.00000013 - 0.000000349,,straight,aligned,Deng2020
PDO,,CF/DMF,0.0162 - 0.7474335,,,1142.62 - 1484,xy stage,14 - 20,0.00034 - 0.00084,0.00000000000278 - 0.0000000000254,Al,0.0018 - 0.003,1200 - 1600,0.01 - 0.1,0.00000319 - 0.0000252,,straight,mesh,E.King2019
PMMA,,CF/DMF,0.7474335,,,1142.62,xy stage,16 - 24,,0.0000000000139 - 0.0000000000417,,0.0016 - 0.0024,1200 - 2400,0.06,0.00000141 - 0.00000564,,straight,mesh,Fattahi2017
PEO/SU8,4000000,CF/DMF,0.7474335,,,1142.62,xy stage,0.5,,,,,,0.02 - 0.06,5.98E-06,,straight,aligned,Flores2017
PEO,300000,Water,0.958822,0.000859481,79922.00232,1000.62,xy stage,8,0.0004,,Si,0.0005,1100,0.2,7.40E-07,2.00E-05,straight,single,Fuh2011
PEO/Chitosan,900000,DMSO,0.002180244,0.062989557,4.483887469,1095.6,xy stage,5,0.0004,2.80E-14,,0.0005 - 0.001,800 - 1200,,0.000000282 - 0.000000785,0.0001,curved,aligned,Fuh2012
PEO/Chitosan,900000,CF/DMF,0.7474335,,,1142.62,xy stage,5,,,PPy,0.0005,800,0.2,7.38E-07,0.00002 - 0.0001,straight,"mesh, randomly distributed and aligned",Fuh2013
PVDF,534000,CF/DMF,0.7474335,,,1142.62,,16,,,,0.0012,1440,,0.000000907 - 0.00000291,,straight,aligned,Fuh2015
PEO,300000,Water/Ethanol,1.048316,0.002617208 - 0.007865925,11886.69945,894.313,xy stage,20,4.00E-05,,Si,0.001,1700,0.05 - 0.35,0.000000816 - 0.00000282,,"meander, coil and straight",single,GaofengZheng2010
PAN,150000,DMF,0.9445,,,802,rotating drum,11,0.000159,,Si,0.0007 - 0.01,400 - 900,,2.53E-06,,straight,aligned,George2020
POSS-PCL-PCU,2000,CF/DMF,0.7474335,0.010288334,32235.64483,1142.62,xy stage,20,0.00075,1.67E-11,,0.0005,9000,0.01,0.0000187 - 0.000069,0.000352 - 0.00048,meander,mesh,Gupta2007
PCL,80000,CF/DMF,0.7474335,,,1142.62,xy stage,,0.000912,,,0.005,3000,0.05,0.0001083 - 0.0001505,0.001,straight,mesh,He2018
PEtOx,50000,,,,,,melt,,0.00016 - 0.000337,,Al,0.003 - 0.007,3000 - 7000,0.00333,0.0000125 - 0.0000591,,straight,cross aligned,Hochleitner2014
PLA/PEG,72000,,,,,,melt,,0.000337,,Si,0.0035,4000,0.08333,3.10E-05,,straight,mesh,Hochleitner2017
PEO,300000,CF/DMF,0.7474335,6.12E-05,34838.96486,1142.62,xy stage,6,,2.00E-11,,0.005 - 0.0075,900,0.05 - 0.4,0.000000212 - 0.000000352,5.00E-06,"straight, coil, and meander",single and aligned,Huang2015
PEO,30000,Water/Ethanol,1.048316,0.0005243,11906.09623,894.313,xy stage,8,0.00021,8.33E-12,Si,0.002,2000,0.001 - 0.02,0.00000327 - 0.00000977,,meander,aligned,Jiang2018
PEO,100000,CF/DMF,0.7474335,0.000736491,4729.536509,1142.62,rotating drum,10,,,Si,0.007562961 - 0.012519879,2000,0.110587389 - 1.709602411,0.000000101 - 0.000000201,,straight,aligned,Kameoka2003
PEO,900000,CF/DMF,0.7474335,,,1142.62,xy stage,May-30,,,,,4500,,0.00000015 - 0.00000115,,coil,randomly distributed,Kameoka2003a
PVDF,534000,Acetone/DMSO,0.162270122,,,943.42,auxiliary electrodes,17,0.0001,3.89E-12,Paper,0.00075,1900,0.01,,,meander,single,Kim2018
PCL,50000,CF,0.550367,,,1483.24,xy stage,18.34997064,0.00025,,,,6000 - 12000,0.005 - 0.0075,0.0000334 - 0.000103,,coil,single,Kolan2018
PCL,80000,CF,0.550367,0.000997348,1978.887896,1483.24,xy stage,8.8,0.0002,2.78E-11,Si,0.07,25000,0.002 - 0.5,,,coil and meander,single,Lee2012
PVDF,534000,CF/DMF,0.7474335,1.47E-05,4733.124612,1142.62,xy stage,12,,2.22E-11,Si,0.005,1200,0.03,4.23E-05,0.00026314,curved,mesh,Lei2015
PVP,1300000,CF/DMF,0.7474335,2.94E-05,4737.739163,1142.62,xy stage,17.4,0.00051,8.33E-11,Si/SiO2,0.001,50,0.8,1.76E-07,,straight,mesh,Lim2019
PVDF,534000,Acetone/DMSO,0.162270122,,,943.42,xy stage,18,0.0003,,,,900 - 1200,0.03 - 0.09,0.00000254 - 0.0000896 ,,straight,aligned,Liu2013
PVDF,534000,Acetone/DMSO,0.162270122,,,943.42,rotating drum,18,0.000381,,Si,0.0005,10000 - 16000,,0.000000205 - 0.00000145,,straight,cross aligned,Liu2014
PVDF,534000,Acetone/DMSO,0.162270122,,,943.42,xy stage,16 - 20,0.00026,1.67E-11,Si,0.001,,0.07,0.0000005 - 0.00002,,straight,cross aligned,Liu2015a
PVDF/PVA/SWCNT,534000,Acetone/DMSO,0.162270122,0.003383183,270.0535284,943.42,xy stage,21,0.000159,,paper,0.001,1000 - 1800,0.01 - 0.09,0.00000399 - 0.0000115,0.0001,straight,aligned,Luo2016
PEO,4000000,Water,0.958822,0.000573236,8892.441096,1000.62,xy stage,2,0.00021,2.78E-13,C/Si,0.001,200 - 400,0.02 - 0.08,0.0000000507 - 0.000000423,,straight,aligned and single,Madou2011
PVK,1100000,Styrene,0.000696,6.31082581,0.003612077,1300,xy stage,3.96,0.0001,8.33E-12,Si/SiO2,0.0025,3500,0.133 - 0.15,0.000000065 - 0.000000707,5.00E-05,straight,aligned,Min2013
PEO,200000,Water/Ethanol,1.048316,0.000523721,11907.5588,894.313,xy stage,14,0.00025,3.00E-12,Si,0.00525,1600,0.15,3.00E-07,0.0003,meander,aligned,Nagle2019
PVDF,534000,CF/DMF,0.7474335,,,1142.62,rotating drum,Oct-18,,,Cu,,2000 - 10000,0.5236 - 2.6181,0.0000353 - 0.0000519,,straight,aligned,Pan2014
PVDF,534000,CF/DMF,0.7474335,,,1142.62,coaxial,15 - 19,0.00063,,Cu,,8000 - 16000,0.5305702 - 2.621381535,0.0000103 - 0.0000459,,straight,aligned,Pan2015
PCL,45028,CF/DMF,0.7474335,,,1142.62,xy stage,25 - 70,0.0003 - 0.0006,0 - 0.00000000121,,0.005 - 0.01,3500 - 3900,0.2,0.0000587 - 0.000190689,,straight,single,Parajuli2016
PEO/NaCl,,CF/DMF,0.7474335,,,1142.62,xy stage,0.1 - 1,,,,,,,0.000000092 - 0.000000239,,straight,aligned,Park2020
PEO,1000000,Water/Ethanol,1.048316,0.000339603,11923.75956,894.313,xy stage,4,0.00016,0.0000000000833 - 0.00000000025,,0.003,1500,,0.00000574 - 0.0000147,,straight,mesh,Ru2014
PEO/TiO2,300000,CF/DMF,0.7474335,0.000618508,363503.0357,1142.62,xy stage,5.44,,5.56E-12,Si3N4,0.0005,1100,,5.00E-07,4.00E-05,straight,aligned,Ruggieri2013
PIB,,,,,,,rotating drum,15,0.00036,2.00E-11,,,12000,,4.20E-07,,straight,cross aligned,Sarkar2007
PS,,,,,,,rotating drum,20,0.00036,1.00E-11,,,11000,,4.10E-07,,straight,cross aligned,Sarkar2007
PEO/FeAl NP,,,,,,,rotating drum,6,0.00036,1.17E-11,,,9500,,4.00E-07,,straight,cross aligned,Sarkar2007
PEO/Au NP,,,,,,,rotating drum,10,0.00036,1.67E-11,,,9300,,3.90E-07,,straight,cross aligned,Sarkar2007
PEO/SWCNT,,,,,,,rotating drum,8,0.00036,1.33E-11,,,9300,,3.80E-07,,straight,cross aligned,Sarkar2007
PEO,,,,,,,rotating drum,8,0.00036,1.33E-11,,,9500,,3.70E-07,,straight,cross aligned,Sarkar2007
PEO/PPy,5000000,DMF/Acetone,0.63343,,,948.8,xy stage,8,2.50E-05,,,,1000,,0.0000004 - 0.0000007,0.000265,straight,aligned,Shen2016
PEO,400000,Water,0.958822,0.000286996 - 0.011477054,2225.741176 - 35611.8588,1000.62,xy stage,10,0.000108,,,0.00075,500 - 700,0.015,0.00000013 - 0.00000022,,"straight, coil and meander",single,Shin2018
PEO,4000000,Water,0.958822,,,1000.62,xy stage,1.5,0.000108,,,,650,0.0002 - 0.0008,0.000000933 - 0.000000094,,"meander, coil and meander",single,Shin2019
PS,,TCB,0.0020566,,,1449.86,xy stage,5,2.00E-06,,Si,0.00002 - 0.00004,400 - 500,0.002,0.0000000573 - 0.000000167,,straight,single,Song2015
PCL,80000,CF/DMF,0.7474335,0.000735875,4729.908189,1142.62,aligned needles,10,0.000337,1.39E-10,Si,0.06,15000,,1.21E-07,,straight,randomly distributed,Sonntag2020
PEU,,CF/DMF,0.7474335,,,1142.62,touch spinning,5,,8.33E-11,,,,,3.28E-07,,straight,cross aligned,Strauss2019
PCL,,CF/DMF,0.7474335,,,1142.62,touch spinning,8,,8.33E-11,,,,,3.26E-07,,straight,cross aligned,Strauss2019
PEO/NT,,CF/DMF,0.7474335,,,1142.62,touch spinning,0.5,,8.33E-11,,,,,3.20E-07,,straight,cross aligned,Strauss2019
PEO,,CF/DMF,0.7474335,,,1142.62,touch spinning,0.5,,8.33E-11,,,,,2.98E-07,,straight,cross aligned,Strauss2019
PEO,300000,CF/DMF,0.7474335,,,1142.62,xy stage,3,,,Si and SiO2,0.0005 - 0.003,598 - 1255,0.2,3.00E-07,2.50E-05,meander,single,Sun2006a
PEO,2000000,CF/DMF,0.7474335,,,1142.62,multinozzle xy stage,5,,3.33E-11,,0.002 - 0.006,1700 - 2700,,,0.00547,straight,aligned,Wang2015
PEO,2000000,Water,0.958822,,,1000.62,multinozzle xy stage,5,0.00018,3.33E-12,,0.003 - 0.005,2300 - 2800,0.02,,0.003034,straight,aligned,Wang2017
PEO,2000000,Water,0.958822,0.000574931,8906.09431,1000.62,multinozzle xy stage,5,0.00018,,SST,0.004,2500,0.02,6.23E-06,0.02520032,straight,aligned,Wang2018a
PEO,4000000,,,,,,xy stage,2,0.00015,,Si,0.002,1250,,,0.000007 - 0.000074,meander,aligned,Xu2014
PEO,2000000,CF/DMF,0.7474335,,,1142.62,xy stage,5,,3.33E-12,,0.0025 - 0.004,1900 - 2700,0.05 - 0.3,0.000000696 - 0.00000508,,meander,aligned,Xu2019
Gelatin,,CF/DMF,0.7474335,,,1142.62,xy stage,11,,,PDMS,0.00125,1000,,9.02E-07,4.00E-05,straight,aligned,Xue2014
PEO,900000,Water,0.958822,0.00057282,8923.275983,1000.62,xy stage,5,0.00011,0.000000000000833 - 0.00000000000278,PS,0.0005 - 0.0015,1000 - 1300,0.008774731 - 0.166854679,0.000000671 - 0.0000199,,straight,aligned,Yang2019
PCL,80000,,,,,,xy stage,,0.00026,0.000000000000833 - 0.00000000000278,PE,0.002,3000,,6.80E-06,,meander,aligned,You2017
PS,240000,CF/DMF,0.7474335,0.003085799,910845.5556,1142.62,xy stage,30,0.000455,0,Au,0.0002,2400,0.015,7.81E-06,,straight,mesh,Yousefi2019
PEO,2000000,CF/DMF,0.7474335,0.000735049,4749.867762,1142.62,multinozzle xy stage,8,,,,0.003,2500,0.08,0.00000289 - 0.00001,0.002061,straight,aligned,Zhang2019
PEO,300000,Water/Ethanol,1.048316,0.010481536,11917.29913,894.313,xy stage,18,4.00E-05,,Si,0.001,1700,0.36,4.89E-07,,coil,single,Zheng2010
PEO,300000,Water/Ethanol,1.048316,0.0005243,11910.45426,894.313,xy stage,14,0.00021,1.39E-11,PET,0.002,500 - 4000,0.02 - 1,0.0000174 - 0.0000658,0.0003,meander,aligned,Zheng2014
PCL,90000,CF/DMF,0.7474335,7.37E-05,4735.564517,1142.62,xy stage,10,0.00041,0.0000000000167 - 0.0000000000833,Si/Al,0.001 - 0.003,800 - 4000,0.03,0.00000799 - 0.0000915,,straight,single,Zhou2010
PEO,2000000,Water,0.958822,0.000572353,8896.483826,1000.62,auxiliary electrodes,4,0.00016,,Si,0.004,0 - 5000,0.005,0.00000706 - 0.0000136,,meander and straight,single,Zhu2016

File: 04_Papers/NFES_Review/_jupyterPlots/NFESdataSorted.csv (part 1 of 2)
Polymer,Mw,Solvent,\eta_0 [Pa s],K [S/m],\gamma [N/m],rho [Kg/m^3],NFES Type,C_{polymer} [wt\%],D_{nozzle} [m],Q [m^3/s],Substrate,L [m],\Phi_0 [V],v_{stage} [m/s],D_{fiber} [m],FiberGap [m],FiberMorphology,FiberStructure,Reference
PS,NA,TCB,,,,,xy stage,5,0.000002,NA,Si,0.00002,500,0.002,5.732E-08,NA,straight,single,Song2015
PS,NA,TCB,,,,,xy stage,NA,0.000002,NA,Si,0.00002,500,0.002,5.732E-08,NA,straight,single,Song2015
PS,NA,TCB,,,,,xy stage,1,0.000002,NA,Si,0.00003,475,0.002,6.174E-08,NA,straight,single,Song2015
PS,NA,TCB,,,,,xy stage,5,0.000002,NA,Si,0.00002,475,0.002,6.811E-08,NA,straight,single,Song2015
PS,NA,TCB,,,,,xy stage,2,0.000002,NA,Si,0.00003,475,0.002,6.993E-08,NA,straight,single,Song2015
PS,NA,TCB,,,,,xy stage,3,0.000002,NA,Si,0.00003,475,0.002,7.931E-08,NA,straight,single,Song2015
PS,NA,TCB,,,,,xy stage,5,0.000002,NA,Si,0.00002,450,0.002,9.999E-08,NA,straight,single,Song2015
PS,NA,TCB,,,,,xy stage,NA,0.000002,NA,Si,0.00003,500,0.002,1.122E-07,NA,straight,single,Song2015
PS,NA,TCB,,,,,xy stage,4,0.000002,NA,Si,0.00003,475,0.002,1.133E-07,NA,straight,single,Song2015
PS,NA,TCB,,,,,xy stage,5,0.000002,NA,Si,0.00002,425,0.002,1.1768E-07,NA,straight,single,Song2015
PS,NA,TCB,,,,,xy stage,5,0.000002,NA,Si,0.00003,475,0.002,1.3899E-07,NA,straight,single,Song2015
PS,NA,TCB,,,,,xy stage,NA,0.000002,NA,Si,0.00004,500,0.002,1.6399E-07,NA,straight,single,Song2015
PS,NA,TCB,,,,,xy stage,5,0.000002,NA,Si,0.00002,400,0.002,1.6749E-07,NA,straight,single,Song2015
PEO/PPy,5000000,DMF/Acetone,,,,,xy stage,8,0.000025,NA,NA,NA,1000,NA,0.0000004,0.000265,straight,aligned,Shen2016
PEO/PPy,5000000,DMF/Acetone,,,,,xy stage,8,0.000025,NA,NA,NA,1000,NA,0.0000007,0.000265,straight,aligned,Shen2016
PEO,300000,Water/Ethanol,0.056,0.14715,25,1215.525,xy stage,20,0.00004,NA,Si,0.001,1700,0.05,8.16427E-07,NA,coil,single,GaofengZheng2010
PEO,300000,Water/Ethanol,0.056,0.0981,25,1215.525,xy stage,20,0.00004,NA,Si,0.001,1700,0.35,1.89169E-06,NA,straight,single,GaofengZheng2010
PEO,300000,Water/Ethanol,0.056,0.073575,25,1215.525,xy stage,20,0.00004,NA,Si,0.001,1700,0.15,2.45259E-06,NA,coil,single,GaofengZheng2010
PEO,300000,Water/Ethanol,0.056,0.04905,25,1215.525,xy stage,20,0.00004,NA,Si,0.001,1700,0.25,2.81506E-06,NA,meander,single,GaofengZheng2010
PEO,300000,Water/Ethanol,0.056,0.1962,25,1215.525,xy stage,18,0.00004,NA,Si,0.001,1700,0.36,4.894E-07,NA,coil,single,Zheng2010
PEO,300000,Water,0.056,0.0981,25,1215.525,xy stage,7,0.0001,2.8E-14,NA,0.0005,600,0.12,2.88E-08,NA,straight,mesh,Chang2008
PEO,300000,Water,0.056,0.0981,25,1215.525,xy stage,3,0.0001,2.8E-14,NA,0.001,500,0.12,3.75E-08,NA,straight,mesh,Chang2008
PEO,300000,Water,0.056,0.0981,25,1215.525,xy stage,7,0.0001,2.8E-14,NA,0.0015,800,0.12,4.87E-08,NA,straight,mesh,Chang2008
PEO,300000,Water,0.056,0.0981,25,1215.525,xy stage,7,0.0001,2.8E-14,NA,0.001,800,0.12,5.58E-08,NA,straight,mesh,Chang2008
PEO,300000,Water,0.056,0.0981,25,1215.525,xy stage,5,0.0001,2.8E-14,NA,0.001,500,0.12,5.76E-08,NA,straight,mesh,Chang2008
PEO,300000,Water,0.056,0.0981,25,1215.525,xy stage,7,0.0001,2.8E-14,NA,0.0005,800,0.12,5.97E-08,NA,straight,mesh,Chang2008
PEO,300000,Water,0.056,0.0981,25,1215.525,xy stage,7,0.0001,2.8E-14,NA,0.0005,800,0.12,7.34E-08,NA,straight,mesh,Chang2008
PEO,300000,Water,0.056,0.0981,25,1215.525,xy stage,7,0.0001,2.8E-14,NA,0.001,500,0.12,7.45E-08,NA,straight,mesh,Chang2008
PEO,300000,Water,0.056,0.0981,25,1215.525,xy stage,9,0.0001,2.8E-14,NA,0.001,500,0.12,1.187E-07,NA,straight,mesh,Chang2008
PEO,300000,Water,0.056,0.0981,25,1215.525,xy stage,7,0.0001,2.8E-14,NA,0.0005,1000,0.12,9.947E-07,NA,straight,mesh,Chang2008
PEO,300000,Water,0.056,0.0981,25,1215.525,xy stage,7,0.0001,2.8E-14,NA,0.0005,1200,0.12,2.3058E-06,NA,straight,mesh,Chang2008
PVDF,534000,Acetone/DMSO,,,,,auxiliary electrodes,17,0.0001,3.889E-12,Paper,0.00075,1900,0.01,NA,NA,meander,single,Kim2018
PVK,1100000,Styrene,0.056,0.0981,25,1215.525,xy stage,3.96,0.0001,8.334E-12,Si/SiO2,0.0025,3500,0.133,0.000000065,NA,straight,aligned,Min2013
PVK,1100000,Styrene,0.056,0.07848,25,1215.525,xy stage,3.96,0.0001,8.334E-12,Si/SiO2,0.0025,3500,0.133,2.821E-07,NA,straight,aligned,Min2013
PVK,1100000,Styrene,0.056,0.05886,25,1215.525,xy stage,3.96,0.0001,8.334E-12,Si/SiO2,0.0025,3500,0.133,7.066E-07,NA,straight,aligned,Min2013
PVK,1100000,Styrene,,,,,xy stage,3.96,0.0001,8.334E-12,Si/SiO2,0.0025,3500,0.133,NA,0.00005,straight,aligned,Min2013
PEO/SU8,4000000,Cyclopentanote,0.056,0.00981,25,1215.525,xy stage,0.25,0.000108,NA,Si,0.0001,200,0.06,0.00000408,NA,straight,single,Cardenas2017
PEO,400000,Water,0.056,0.0981,25,1215.525,xy stage,10,0.000108,NA,NA,0.00075,900,0.015,0.00000015,NA,coil,single,Shin2018
PEO,400000,Water,0.112,0.0981,25,1215.525,xy stage,10,0.000108,NA,NA,0.00075,700,0.015,0.00000013,NA,meander,single,Shin2018
PEO,400000,Water,0.028,0.00981,25,1215.525,xy stage,10,0.000108,NA,NA,0.00075,500,0.015,0.00000022,NA,straight,single,Shin2018
PEO,4000000,Water,,,,,xy stage,1.5,0.000108,NA,NA,NA,650,0.0002,4.35888E-07,NA,coil,single,Shin2019
PEO,4000000,Water,,,,,xy stage,1.5,0.000108,NA,NA,NA,650,0.0002,4.99958E-07,NA,coil,single,Shin2019
PEO,4000000,Water,,,,,xy stage,1.5,0.000108,NA,NA,NA,650,0.0005,5.83928E-07,NA,coil,single,Shin2019
PEO,4000000,Water,,,,,xy stage,1.5,0.000108,NA,NA,NA,650,0.0005,6.72826E-07,NA,coil,single,Shin2019
PEO,4000000,Water,,,,,xy stage,1.5,0.000108,NA,NA,NA,650,0.0008,8.14768E-07,NA,meander,single,Shin2019
PEO,4000000,Water,,,,,xy stage,1.5,0.000108,NA,NA,NA,650,0.0008,9.33233E-07,NA,meander,single,Shin2019
PEO,40000000,Water,,,,,xy stage,1.5,0.00011,NA,NA,0.0012,NA,NA,9.3974E-08,NA,meander,single,Shin2019
PEO,40000000,Water,,,,,xy stage,1.5,0.00011,NA,NA,0.0011,NA,NA,0.000000095,NA,meander,single,Shin2019
PEO,40000000,Water,,,,,xy stage,1.5,0.00011,NA,NA,0.001,NA,NA,9.6346E-08,NA,meander,single,Shin2019
PEO,40000000,Water,,,,,xy stage,1.5,0.00011,NA,NA,0.00085,NA,NA,9.6987E-08,NA,meander,single,Shin2019
PEO,40000000,Water,,,,,xy stage,1.5,0.00011,NA,NA,0.0008,NA,NA,9.7436E-08,NA,meander,single,Shin2019
PEO,900000,Water,0.056,0.034335,25,1215.525,xy stage,5,0.00011,1.667E-12,PS,0.001,1000,0.166854679,6.70732E-07,NA,straight,aligned,Yang2019
PEO,900000,Water,0.056,0.03310875,25,1215.525,xy stage,5,0.00011,1.667E-12,PS,0.001,1000,0.150226664,7.86585E-07,NA,straight,aligned,Yang2019
PEO,900000,Water,0.056,0.00981,25,1215.525,xy stage,5,0.00011,1.667E-12,PS,0.002,1000,0.06667,7.87353E-07,NA,straight,aligned,Yang2019
PEO,900000,Water,0.056,0.0318825,25,1215.525,xy stage,5,0.00011,8.33E-13,PS,0.001,1000,0.06667,8.24504E-07,NA,straight,aligned,Yang2019
PEO,900000,Water,0.056,0.03065625,25,1215.525,xy stage,5,0.00011,1.304E-12,PS,0.001,1000,0.06667,8.63128E-07,NA,straight,aligned,Yang2019
PEO,900000,Water,0.056,0.02943,25,1215.525,xy stage,5,0.00011,1.631E-12,PS,0.001,1000,0.06667,1.01018E-06,NA,straight,aligned,Yang2019
PEO,900000,Water,0.056,0.02820375,25,1215.525,xy stage,5,0.00011,8.334E-12,PS,0.001,1000,0.06667,1.24562E-06,NA,straight,aligned,Yang2019
PEO,900000,Water,0.056,0.0269775,25,1215.525,xy stage,5,0.00011,1.667E-12,PS,0.001,1000,0.133742279,1.29878E-06,NA,straight,aligned,Yang2019
PEO,900000,Water,0.056,0.02575125,25,1215.525,xy stage,5,0.00011,1.667E-12,PS,0.001,1000,0.117083327,1.32927E-06,NA,straight,aligned,Yang2019
PEO,900000,Water,0.056,0.024525,25,1215.525,xy stage,5,0.00011,1.667E-12,PS,0.001,1000,0.008774731,1.45732E-06,NA,straight,aligned,Yang2019
PEO,900000,Water,0.056,0.02329875,25,1215.525,xy stage,5,0.00011,1.667E-12,PS,0.001,1000,0.10046415,1.46951E-06,NA,straight,aligned,Yang2019
PEO,900000,Water,0.056,0.0220725,25,1215.525,xy stage,5,0.00011,1.667E-12,PS,0.001,1000,0.017140667,1.54268E-06,NA,straight,aligned,Yang2019
PEO,900000,Water,0.056,0.02084625,25,1215.525,xy stage,5,0.00011,1.667E-12,PS,0.001,1000,0.083847183,1.61585E-06,NA,straight,aligned,Yang2019
PEO,900000,Water,0.056,0.01962,25,1215.525,xy stage,5,0.00011,1.667E-12,PS,0.001,1000,0.06667,1.85792E-06,NA,straight,aligned,Yang2019
PEO,900000,Water,0.056,0.00981,25,1215.525,xy stage,5,0.00011,1.667E-12,PS,0.0015,1000,0.06667,1.98983E-06,NA,straight,aligned,Yang2019
PEO,900000,Water,0.056,0.01839375,25,1215.525,xy stage,5,0.00011,1.667E-12,PS,0.001,1000,0.067353959,2.10366E-06,NA,straight,aligned,Yang2019
PEO,900000,Water,0.056,0.0171675,25,1215.525,xy stage,5,0.00011,1.3334E-11,PS,0.001,1000,0.06667,2.10484E-06,NA,straight,aligned,Yang2019
PEO,900000,Water,0.056,0.01594125,25,1215.525,xy stage,5,0.00011,1.667E-12,PS,0.001,1000,0.050743621,2.26829E-06,NA,straight,aligned,Yang2019
PEO,900000,Water,0.056,0.014715,25,1215.525,xy stage,5,0.00011,1.667E-12,PS,0.001,1000,0.034117815,2.39024E-06,NA,straight,aligned,Yang2019
PEO,900000,Water,0.056,0.01348875,25,1215.525,xy stage,5,0.00011,1.667E-12,PS,0.001,1000,0.06667,2.78254E-06,NA,straight,aligned,Yang2019
PEO,900000,Water,0.056,0.04905,25,1215.525,xy stage,5,0.00011,1.667E-12,PS,0.0005,1000,0.06667,3.11427E-06,NA,straight,aligned,Yang2019
PEO,900000,Water,0.056,0.00981,25,1215.525,xy stage,5,0.00011,1.6668E-11,PS,0.001,1000,0.06667,4.36455E-06,NA,straight,aligned,Yang2019
PEO,900000,Water,0.056,0.00981,25,1215.525,xy stage,5,0.00011,1.667E-12,PS,0.001,1100,0.06667,6.3388E-06,NA,straight,aligned,Yang2019
PEO,900000,Water,0.056,0.00981,25,1215.525,xy stage,5,0.00011,1.667E-12,PS,0.001,1200,0.06667,9.89071E-06,NA,straight,aligned,Yang2019
PEO,900000,Water,0.056,0.00981,25,1215.525,xy stage,5,0.00011,1.667E-12,PS,0.001,1300,0.06667,1.99454E-05,NA,straight,aligned,Yang2019
PVDF,534000,Acetone/DMSO,,,,,xy stage,18,0.00015,NA,NA,NA,900,0.06,2.53615E-06,NA,straight,aligned,Liu2013
PVDF,534000,Acetone/DMSO,,,,,xy stage,18,0.00015,NA,NA,NA,900,0.06,4.60877E-06,NA,straight,aligned,Liu2013
PVDF,534000,Acetone/DMSO,,,,,xy stage,18,0.00015,NA,NA,NA,900,0.06,1.05305E-05,NA,straight,aligned,Liu2013
PEO,4000000,NA,0.056,0.00981,25,1215.525,xy stage,2,0.00015,NA,Si,0.002,1250,NA,3.43196E-07,NA,meander,aligned,Xu2014
PEO,4000000,NA,,,,,xy stage,2,0.00015,NA,Si,0.002,1250,NA,NA,0.000074,meander,aligned,Xu2014
PEO,4000000,NA,,,,,xy stage,2,0.00015,NA,Si,0.002,1250,NA,NA,0.00002,meander,aligned,Xu2014
PEO,4000000,NA,,,,,xy stage,2,0.00015,NA,Si,0.002,1250,NA,NA,0.000007,meander,aligned,Xu2014
PAN,150000,DMF,,,,,rotating drum,11,0.000159,NA,Si,0.01,NA,NA,4.09142E-07,NA,straight,aligned,George2020
PAN,150000,DMF,,,,,rotating drum,11,0.000159,NA,Si,NA,400,NA,5.06569E-07,NA,straight,aligned,George2020
PAN,150000,DMF,,,,,rotating drum,11,0.000159,NA,Si,0.0045,NA,NA,5.58621E-07,NA,straight,aligned,George2020
PAN,150000,DMF,,,,,rotating drum,11,0.000159,NA,Si,0.0025,NA,NA,6.32462E-07,NA,straight,aligned,George2020
PAN,150000,DMF,,,,,rotating drum,11,0.000159,NA,Si,0.0007,NA,NA,8.39166E-07,NA,straight,aligned,George2020
PAN,150000,DMF,,,,,rotating drum,11,0.000159,NA,Si,NA,700,NA,8.71092E-07,NA,straight,aligned,George2020
PAN,150000,DMF,,,,,rotating drum,11,0.000159,NA,Si,NA,500,NA,8.95036E-07,NA,straight,aligned,George2020
PAN,150000,DMF,,,,,rotating drum,11,0.000159,NA,Si,NA,600,NA,8.99042E-07,NA,straight,aligned,George2020
PAN,150000,DMF,,,,,rotating drum,11,0.000159,NA,Si,NA,800,NA,1.38394E-06,NA,straight,aligned,George2020
PAN,150000,DMF,,,,,rotating drum,11,0.000159,NA,Si,NA,900,NA,2.52959E-06,NA,straight,aligned,George2020
PVDF/PVA/SWCNT,534000,DMSO/Acetone,0.056,0.00981,25,1215.525,xy stage,21,0.000159,NA,paper,0.001,1500,0.05,3.98846E-06,0.0001,straight,aligned,Luo2016
PVDF/PVA/SWCNT,534000,DMSO/Acetone,0.056,0.00981,25,1215.525,xy stage,21,0.000159,NA,paper,0.001,1800,0.05,0.000005539,0.0001,straight,aligned,Luo2016
PVDF/PVA/SWCNT,534000,DMSO/Acetone,0.056,0.00981,25,1215.525,xy stage,21,0.000159,NA,paper,0.001,1200,0.05,5.56915E-06,0.0001,straight,aligned,Luo2016
PVDF/PVA/SWCNT,534000,DMSO/Acetone,0.056,0.00981,25,1215.525,xy stage,21,0.000159,NA,paper,0.001,1400,0.05,5.66831E-06,0.0001,straight,aligned,Luo2016
PVDF/PVA/SWCNT,534000,DMSO/Acetone,0.056,0.00981,25,1215.525,xy stage,21,0.000159,NA,paper,0.001,1000,0.05,5.76747E-06,0.0001,straight,aligned,Luo2016
PVDF/PVA/SWCNT,534000,DMSO/Acetone,0.056,0.00981,25,1215.525,xy stage,21,0.000159,NA,paper,0.001,1600,0.05,5.76747E-06,0.0001,straight,aligned,Luo2016
PVDF/PVA/SWCNT,534000,DMSO/Acetone,0.056,0.00981,25,1215.525,xy stage,21,0.000159,NA,paper,0.001,1500,0.03,9.51972E-06,0.0001,straight,aligned,Luo2016
PVDF/PVA/SWCNT,534000,DMSO/Acetone,0.056,0.00981,25,1215.525,xy stage,21,0.000159,NA,paper,0.001,1500,0.05,9.6876E-06,0.0001,straight,aligned,Luo2016
PVDF/PVA/SWCNT,534000,DMSO/Acetone,0.056,0.00981,25,1215.525,xy stage,21,0.000159,NA,paper,0.001,1500,0.07,1.03825E-05,0.0001,straight,aligned,Luo2016
PVDF/PVA/SWCNT,534000,DMSO/Acetone,0.056,0.00981,25,1215.525,xy stage,21,0.000159,NA,paper,0.001,1500,0.03,1.10355E-05,0.0001,straight,aligned,Luo2016
PVDF/PVA/SWCNT,534000,DMSO/Acetone,0.056,0.00981,25,1215.525,xy stage,21,0.000159,NA,paper,0.001,1500,0.09,0.000011338,0.0001,straight,aligned,Luo2016
PVDF/PVA/SWCNT,534000,DMSO/Acetone,0.056,0.00981,25,1215.525,xy stage,21,0.000159,NA,paper,0.001,1500,0.01,1.14828E-05,0.0001,straight,aligned,Luo2016
PEO,300000,Water,0.056,0.00981,15,415.525,xy stage,3,0.00016,8.33E-13,Si,0.005,1000,0.4,2.139E-07,4.91E-05,straight,single,Bu2012
PEO,300000,Water,0.056,0.008829,15,415.525,xy stage,3,0.00016,8.33E-13,Si,0.005,1000,0.2,2.896E-07,4.21E-05,straight,single,Bu2012
PEO,300000,Water,0.056,0.007848,15,415.525,xy stage,3,0.00016,8.33E-13,Si,0.005,1000,0.1,0.000000307,NA,meander,single,Bu2012
PEO,300000,Water,0.056,0.006867,15,415.525,xy stage,3,0.00016,8.33E-13,Si,0.005,1000,0.05,3.439E-07,NA,meander,single,Bu2012
PEtOx,50000,NA,,,,,melt,NA,0.00016,NA,Al,0.005,5000,0.00333,1.25397E-05,NA,straight,cross aligned,Hochleitner2014
PEtOx,50000,NA,,,,,melt,NA,0.00016,NA,Al,0.006,5000,0.00333,1.25949E-05,NA,straight,cross aligned,Hochleitner2014
PEtOx,50000,NA,,,,,melt,NA,0.00016,NA,Al,0.007,5000,0.00333,1.28567E-05,NA,straight,cross aligned,Hochleitner2014
PEtOx,50000,NA,,,,,melt,NA,0.00016,NA,Al,0.004,5000,0.00333,0.000013325,NA,straight,cross aligned,Hochleitner2014
PEtOx,50000,NA,,,,,melt,NA,0.00016,NA,Al,0.003,5000,0.00333,0.000013584,NA,straight,cross aligned,Hochleitner2014
PEtOx,50000,NA,,,,,melt,NA,0.00016,NA,Al,0.005,5000,0.00333,1.40927E-05,NA,straight,cross aligned,Hochleitner2014
PEtOx,50000,NA,,,,,melt,NA,0.00016,NA,Al,0.005,6000,0.00333,1.60235E-05,NA,straight,cross aligned,Hochleitner2014
PEtOx,50000,NA,,,,,melt,NA,0.00016,NA,Al,0.005,7000,0.00333,1.81493E-05,NA,straight,cross aligned,Hochleitner2014
PEtOx,50000,NA,,,,,melt,NA,0.00016,NA,Al,0.005,4000,0.00333,2.03693E-05,NA,straight,cross aligned,Hochleitner2014
PEtOx,50000,NA,,,,,melt,NA,0.00016,NA,Al,0.005,3000,0.00333,2.11681E-05,NA,straight,cross aligned,Hochleitner2014
PEO,1000000,Water/Ethanol,0.056,0.00981,25,1215.525,xy stage,4,0.00016,8.334E-11,NA,0.003,1500,NA,0.00000574,NA,straight,mesh,Ru2014
PEO,1000000,Water/Ethanol,0.056,0.007848,25,1215.525,xy stage,4,0.00016,1.6668E-10,NA,0.003,1500,NA,0.00001,NA,straight,mesh,Ru2014
PEO,1000000,Water/Ethanol,0.056,0.0063765,25,1215.525,xy stage,4,0.00016,2.5002E-10,NA,0.003,1500,NA,0.00001472,NA,straight,mesh,Ru2014
PEO,2000000,Water,,,,,auxiliary electrodes,4,0.00016,NA,Si,0.004,0,0.005,7.06107E-06,NA,straight,aligned discontinuous,Zhu2016
PEO,2000000,Water,0.056,0.004905,4,615.525,auxiliary electrodes,4,0.00016,NA,Si,0.004,1250,0.005,7.33946E-06,NA,meander,single,Zhu2016
PEO,2000000,Water,0.056,0.00981,18,1015.525,auxiliary electrodes,4,0.00016,NA,Si,0.004,3750,0.005,1.24841E-05,NA,meander,single,Zhu2016
PEO,2000000,Water,0.056,0.0073575,10,815.525,auxiliary electrodes,4,0.00016,NA,Si,0.004,2500,0.005,1.27336E-05,NA,meander,single,Zhu2016
PEO,2000000,Water,0.056,0.00981,25,1215.525,auxiliary electrodes,4,0.00016,NA,Si,0.004,5000,0.005,1.35901E-05,NA,meander,single,Zhu2016
PCL,83000,NA,,,,,melt,NA,0.00018,NA,Al,0.0015,2900,0.09167,0.000000817,0.0001006,straight,mesh,Dalton2015
PEO,2000000,Water,,,,,multinozzle xy stage,5,0.00018,3.334E-12,NA,0.004,2300,0.02,NA,0.003034,straight,aligned,Wang2017
PEO,2000000,Water,,,,,multinozzle xy stage,5,0.00018,3.334E-12,NA,0.004,2400,0.02,NA,0.003034,straight,aligned,Wang2017
PEO,2000000,Water,,,,,multinozzle xy stage,5,0.00018,3.334E-12,NA,0.004,2500,0.02,NA,0.003078,straight,aligned,Wang2017
PEO,2000000,Water,,,,,multinozzle xy stage,5,0.00018,3.334E-12,NA,0.004,2600,0.02,NA,0.003092,straight,aligned,Wang2017
PEO,2000000,Water,,,,,multinozzle xy stage,5,0.00018,3.334E-12,NA,0.004,2700,0.02,NA,0.003087,straight,aligned,Wang2017
PEO,2000000,Water,,,,,multinozzle xy stage,5,0.00018,3.334E-12,NA,0.004,2800,0.02,NA,0.003105,straight,aligned,Wang2017
PEO,2000000,Water,,,,,multinozzle xy stage,5,0.00018,3.334E-12,NA,0.004,2300,0.02,NA,0.002798,straight,aligned,Wang2017
PEO,2000000,Water,,,,,multinozzle xy stage,5,0.00018,3.334E-12,NA,0.004,2400,0.02,NA,0.00281,straight,aligned,Wang2017
PEO,2000000,Water,,,,,multinozzle xy stage,5,0.00018,3.334E-12,NA,0.004,2500,0.02,NA,0.002836,straight,aligned,Wang2017
PEO,2000000,Water,,,,,multinozzle xy stage,5,0.00018,3.334E-12,NA,0.004,2600,0.02,NA,0.002825,straight,aligned,Wang2017
PEO,2000000,Water,,,,,multinozzle xy stage,5,0.00018,3.334E-12,NA,0.004,2700,0.02,NA,0.002812,straight,aligned,Wang2017
PEO,2000000,Water,,,,,multinozzle xy stage,5,0.00018,3.334E-12,NA,0.004,2800,0.02,NA,0.002819,straight,aligned,Wang2017
PEO,2000000,Water,,,,,multinozzle xy stage,5,0.00018,3.334E-12,NA,0.004,2300,0.02,NA,0.002718,straight,aligned,Wang2017
PEO,2000000,Water,,,,,multinozzle xy stage,5,0.00018,3.334E-12,NA,0.004,2400,0.02,NA,0.002766,straight,aligned,Wang2017
PEO,2000000,Water,,,,,multinozzle xy stage,5,0.00018,3.334E-12,NA,0.004,2500,0.02,NA,0.002726,straight,aligned,Wang2017
PEO,2000000,Water,,,,,multinozzle xy stage,5,0.00018,3.334E-12,NA,0.004,2600,0.02,NA,0.002771,straight,aligned,Wang2017
PEO,2000000,Water,,,,,multinozzle xy stage,5,0.00018,3.334E-12,NA,0.004,2700,0.02,NA,0.002753,straight,aligned,Wang2017
PEO,2000000,Water,,,,,multinozzle xy stage,5,0.00018,3.334E-12,NA,0.004,2800,0.02,NA,0.002779,straight,aligned,Wang2017
PEO,2000000,Water,,,,,multinozzle xy stage,5,0.00018,3.334E-12,NA,0.003,2500,0.02,NA,0.002475,straight,aligned,Wang2017
PEO,2000000,Water,,,,,multinozzle xy stage,5,0.00018,3.334E-12,NA,0.0032,2500,0.02,NA,0.002515,straight,aligned,Wang2017
PEO,2000000,Water,,,,,multinozzle xy stage,5,0.00018,3.334E-12,NA,0.0034,2500,0.02,NA,0.002565,straight,aligned,Wang2017
PEO,2000000,Water,,,,,multinozzle xy stage,5,0.00018,3.334E-12,NA,0.0036,2500,0.02,NA,0.002589,straight,aligned,Wang2017
PEO,2000000,Water,,,,,multinozzle xy stage,5,0.00018,3.334E-12,NA,0.0038,2500,0.02,NA,0.002648,straight,aligned,Wang2017
PEO,2000000,Water,,,,,multinozzle xy stage,5,0.00018,3.334E-12,NA,0.004,2500,0.02,NA,0.002724,straight,aligned,Wang2017
PEO,2000000,Water,,,,,multinozzle xy stage,5,0.00018,3.334E-12,NA,0.0042,2500,0.02,NA,0.002765,straight,aligned,Wang2017
PEO,2000000,Water,,,,,multinozzle xy stage,5,0.00018,3.334E-12,NA,0.0044,2500,0.02,NA,0.002864,straight,aligned,Wang2017
PEO,2000000,Water,,,,,multinozzle xy stage,5,0.00018,3.334E-12,NA,0.0046,2500,0.02,NA,0.002913,straight,aligned,Wang2017
PEO,2000000,Water,,,,,multinozzle xy stage,5,0.00018,3.334E-12,NA,0.0048,2500,0.02,NA,0.00298,straight,aligned,Wang2017
PEO,2000000,Water,,,,,multinozzle xy stage,5,0.00018,3.334E-12,NA,0.005,2500,0.02,NA,0.003051,straight,aligned,Wang2017
PEO,2000000,Water,0.056,0.00981,25,1215.525,multinozzle xy stage,5,0.00018,NA,SST,0.004,2500,0.02,6.23219E-06,0.02520032,straight,aligned,Wang2018a
PCL,80000,CF,0.056,0.00981,25,1215.525,xy stage,8.8,0.0002,2.778E-11,Si,0.07,25000,0.5,0.000000641,NA,meander,single,Lee2012
PCL,80000,CF,,,,,xy stage,8.8,0.0002,2.778E-11,Si,0.07,25000,0.002,NA,NA,coil,single,Lee2012
PCL,80000,CF,,,,,xy stage,8.8,0.0002,2.778E-11,Si,0.07,25000,0.01,NA,NA,NA,single,Lee2012
PCL,80000,CF,,,,,xy stage,8.8,0.0002,2.778E-11,Si,0.07,25000,0.025,NA,NA,coil,single,Lee2012
PCL,80000,CF,,,,,xy stage,8.8,0.0002,2.778E-11,Si,0.07,25000,0.05,NA,NA,NA,single,Lee2012
PCL,80000,CF,,,,,xy stage,8.8,0.0002,2.778E-11,Si,0.07,25000,0.1,NA,NA,coil,single,Lee2012
PCL,80000,CF,,,,,xy stage,8.8,0.0002,2.778E-11,Si,0.07,25000,0.2,NA,NA,coil,single,Lee2012
PEtOx,50000,NA,,,,,melt,NA,0.00021,NA,Al,0.005,5000,0.00333,2.57343E-05,NA,straight,cross aligned,Hochleitner2014
PEtOx,50000,NA,,,,,melt,NA,0.00021,NA,Al,0.007,5000,0.00333,2.68891E-05,NA,straight,cross aligned,Hochleitner2014
PEtOx,50000,NA,,,,,melt,NA,0.00021,NA,Al,0.004,5000,0.00333,2.74622E-05,NA,straight,cross aligned,Hochleitner2014
PEtOx,50000,NA,,,,,melt,NA,0.00021,NA,Al,0.003,5000,0.00333,0.00002814,NA,straight,cross aligned,Hochleitner2014
PEtOx,50000,NA,,,,,melt,NA,0.00021,NA,Al,0.005,7000,0.00333,2.83379E-05,NA,straight,cross aligned,Hochleitner2014
PEtOx,50000,NA,,,,,melt,NA,0.00021,NA,Al,0.006,5000,0.00333,2.84075E-05,NA,straight,cross aligned,Hochleitner2014
PEtOx,50000,NA,,,,,melt,NA,0.00021,NA,Al,0.005,4000,0.00333,2.85769E-05,NA,straight,cross aligned,Hochleitner2014
PEtOx,50000,NA,,,,,melt,NA,0.00021,NA,Al,0.005,5000,0.00333,3.02247E-05,NA,straight,cross aligned,Hochleitner2014
PEtOx,50000,NA,,,,,melt,NA,0.00021,NA,Al,0.005,6000,0.00333,3.04575E-05,NA,straight,cross aligned,Hochleitner2014
PEtOx,50000,NA,,,,,melt,NA,0.00021,NA,Al,0.005,3000,0.00333,0.000038904,NA,straight,cross aligned,Hochleitner2014
PEO,30000,Water/Ethanol,,,,,xy stage,8,0.00021,8.334E-12,Si,0.002,2000,0.02,0.000002823,2.175438595,meander,aligned,Jiang2018
PEO,30000,Water/Ethanol,,,,,xy stage,8,0.00021,8.334E-12,Si,0.002,2000,0.01,3.2707E-06,NA,meander,aligned,Jiang2018
PEO,30000,Water/Ethanol,,,,,xy stage,8,0.00021,8.334E-12,Si,0.002,2000,0.02,3.7185E-06,0.169959875,meander,aligned,Jiang2018
PEO,30000,Water/Ethanol,,,,,xy stage,8,0.00021,8.334E-12,Si,0.002,2000,0.005,3.8342E-06,NA,meander,aligned,Jiang2018
PEO,30000,Water/Ethanol,,,,,xy stage,8,0.00021,8.334E-12,Si,0.002,2000,0.01,4.8454E-06,NA,meander,aligned,Jiang2018
PEO,30000,Water/Ethanol,,,,,xy stage,8,0.00021,8.334E-12,Si,0.002,2000,0.001,5.4769E-06,NA,meander,aligned,Jiang2018
PEO,30000,Water/Ethanol,,,,,xy stage,8,0.00021,8.334E-12,Si,0.002,2000,0.005,7.3542E-06,NA,meander,aligned,Jiang2018
PEO,30000,Water/Ethanol,,,,,xy stage,8,0.00021,8.334E-12,Si,0.002,2000,0.001,9.7688E-06,NA,meander,aligned,Jiang2018
PEO,4000000,Water,,,,,xy stage,2,0.00021,2.78E-13,C/Si,0.001,200,0.04,5.07E-08,NA,straight,single,Madou2011
PEO,4000000,Water,,,,,xy stage,2,0.00021,2.78E-13,C/Si,0.001,400,0.08,1.852E-07,NA,straight,aligned,Madou2011
PEO,4000000,Water,,,,,xy stage,2,0.00021,2.78E-13,C/Si,0.001,300,0.04,1.882E-07,NA,straight,single,Madou2011
PEO,4000000,Water,,,,,xy stage,2,0.00021,2.78E-13,C/Si,0.001,400,0.06,2.047E-07,NA,straight,aligned,Madou2011
PEO,4000000,Water,,,,,xy stage,2,0.00021,2.78E-13,C/Si,0.001,400,0.04,3.653E-07,NA,straight,aligned,Madou2011
PEO,4000000,Water,,,,,xy stage,2,0.00021,2.78E-13,C/Si,0.001,400,0.04,3.665E-07,NA,straight,single,Madou2011
PEO,4000000,Water,,,,,xy stage,2,0.00021,2.78E-13,C/Si,0.001,400,0.02,4.225E-07,NA,straight,aligned,Madou2011
PEO,300000,Water/Ethanol,,,,,xy stage,14,0.00021,1.389E-11,PET,0.002,485.5967078,0.02,1.74074E-05,NA,meander,aligned,Zheng2014
PEO,300000,Water/Ethanol,,,,,xy stage,14,0.00021,1.389E-11,PET,0.002,4000,0.7,0.000020519,0,meander,aligned,Zheng2014
PEO,300000,Water/Ethanol,,,,,xy stage,14,0.00021,1.389E-11,PET,0.002,3974.670072,0.02,2.13272E-05,NA,meander,aligned,Zheng2014
PEO,300000,Water/Ethanol,,,,,xy stage,14,0.00021,1.389E-11,PET,0.002,971.8319852,0.02,2.25617E-05,NA,meander,aligned,Zheng2014
PEO,300000,Water/Ethanol,,,,,xy stage,14,0.00021,1.389E-11,PET,0.002,4000,1.5,0.000022747,0.0002771,meander,aligned,Zheng2014
PEO,300000,Water/Ethanol,,,,,xy stage,14,0.00021,1.389E-11,PET,0.002,4000,0.2,0.000023861,NA,meander,aligned,Zheng2014
PEO,300000,Water/Ethanol,,,,,xy stage,14,0.00021,1.389E-11,PET,0.002,3466.723428,0.02,2.39506E-05,NA,meander,aligned,Zheng2014
PEO,300000,Water/Ethanol,,,,,xy stage,14,0.00021,1.389E-11,PET,0.002,1459.912019,0.02,2.69136E-05,NA,meander,aligned,Zheng2014
PEO,300000,Water/Ethanol,,,,,xy stage,14,0.00021,1.389E-11,PET,0.002,4000,1,0.000027499,0.0002979,meander,aligned,Zheng2014
PEO,300000,Water/Ethanol,,,,,xy stage,14,0.00021,1.389E-11,PET,0.002,1956.932028,0.02,2.90432E-05,NA,meander,aligned,Zheng2014
PEO,300000,Water/Ethanol,,,,,xy stage,14,0.00021,1.389E-11,PET,0.002,2453.526323,0.02,0.000031358,NA,meander,aligned,Zheng2014
PEO,300000,Water/Ethanol,,,,,xy stage,14,0.00021,1.389E-11,PET,0.002,2941.961118,0.02,3.55556E-05,NA,meander,aligned,Zheng2014
PEO,300000,Water/Ethanol,,,,,xy stage,14,0.00021,1.389E-11,PET,0.002,4000,0.1,0.000036188,NA,meander,aligned,Zheng2014
PEO,300000,Water/Ethanol,,,,,xy stage,14,0.00021,1.389E-11,PET,0.002,4000,0.05,0.000065816,NA,meander,aligned,Zheng2014
PVDF,534000,Acetone/DMSO,,,,,xy stage,20,0.00023,NA,NA,NA,900,0.08,4.15439E-06,NA,straight,aligned,Liu2013
PVDF,534000,Acetone/DMSO,,,,,xy stage,20,0.00023,NA,NA,NA,900,0.08,5.20805E-06,NA,straight,aligned,Liu2013
PVDF,534000,Acetone/DMSO,,,,,xy stage,20,0.00023,NA,NA,NA,900,0.08,5.82091E-06,NA,straight,aligned,Liu2013
PVDF,534000,Acetone/DMSO,,,,,xy stage,18,0.00023,NA,NA,NA,1200,0.09,6.68091E-06,NA,straight,aligned,Liu2013
PVDF,534000,Acetone/DMSO,,,,,xy stage,18,0.00023,NA,NA,NA,800,0.08,7.43192E-06,NA,straight,aligned,Liu2013
PVDF,534000,Acetone/DMSO,,,,,xy stage,18,0.00023,NA,NA,NA,800,0.08,0.000008047,NA,straight,aligned,Liu2013
PVDF,534000,Acetone/DMSO,,,,,xy stage,18,0.00023,NA,NA,NA,1000,0.08,8.68401E-06,NA,straight,aligned,Liu2013
PVDF,534000,Acetone/DMSO,,,,,xy stage,18,0.00023,NA,NA,NA,1200,0.09,8.78225E-06,NA,straight,aligned,Liu2013
PVDF,534000,Acetone/DMSO,,,,,xy stage,18,0.00023,NA,NA,NA,800,0.08,9.00301E-06,NA,straight,aligned,Liu2013
PVDF,534000,Acetone/DMSO,,,,,xy stage,18,0.00023,NA,NA,NA,1000,0.08,9.2303E-06,NA,straight,aligned,Liu2013
PVDF,534000,Acetone/DMSO,,,,,xy stage,18,0.00023,NA,NA,NA,900,0.08,9.35973E-06,NA,straight,aligned,Liu2013
PVDF,534000,Acetone/DMSO,,,,,xy stage,18,0.00023,NA,NA,NA,900,0.08,1.01491E-05,NA,straight,aligned,Liu2013
PVDF,534000,Acetone/DMSO,,,,,xy stage,18,0.00023,NA,NA,NA,1000,0.08,1.03234E-05,NA,straight,aligned,Liu2013
PVDF,534000,Acetone/DMSO,,,,,xy stage,18,0.00023,NA,NA,NA,1200,0.09,1.06962E-05,NA,straight,aligned,Liu2013
PVDF,534000,Acetone/DMSO,,,,,xy stage,18,0.00023,NA,NA,NA,900,0.08,0.000010807,NA,straight,aligned,Liu2013
PVDF,534000,Acetone/DMSO,,,,,xy stage,16,0.00023,NA,NA,NA,900,0.08,1.12748E-05,NA,straight,aligned,Liu2013
PVDF,534000,Acetone/DMSO,,,,,xy stage,18,0.00023,NA,NA,NA,900,0.06,0.000011655,NA,straight,aligned,Liu2013
PVDF,534000,Acetone/DMSO,,,,,xy stage,16,0.00023,NA,NA,NA,900,0.08,1.18887E-05,NA,straight,aligned,Liu2013
PVDF,534000,Acetone/DMSO,,,,,xy stage,18,0.00023,NA,NA,NA,1200,0.08,1.23949E-05,NA,straight,aligned,Liu2013
PVDF,534000,Acetone/DMSO,,,,,xy stage,18,0.00023,NA,NA,NA,1200,0.08,1.30095E-05,NA,straight,aligned,Liu2013
PVDF,534000,Acetone/DMSO,,,,,xy stage,18,0.00023,NA,NA,NA,1500,0.08,1.32819E-05,NA,straight,aligned,Liu2013
PVDF,534000,Acetone/DMSO,,,,,xy stage,16,0.00023,NA,NA,NA,900,0.08,1.42131E-05,NA,straight,aligned,Liu2013
PVDF,534000,Acetone/DMSO,,,,,xy stage,18,0.00023,NA,NA,NA,1200,0.07,1.43277E-05,NA,straight,aligned,Liu2013
PVDF,534000,Acetone/DMSO,,,,,xy stage,18,0.00023,NA,NA,NA,1200,0.08,1.46484E-05,NA,straight,aligned,Liu2013
PVDF,534000,Acetone/DMSO,,,,,xy stage,18,0.00023,NA,NA,NA,1500,0.08,1.57402E-05,NA,straight,aligned,Liu2013
PVDF,534000,Acetone/DMSO,,,,,xy stage,18,0.00023,NA,NA,NA,1200,0.07,1.69066E-05,NA,straight,aligned,Liu2013
PVDF,534000,Acetone/DMSO,,,,,xy stage,18,0.00023,NA,NA,NA,1200,0.07,1.81483E-05,NA,straight,aligned,Liu2013
PVDF,534000,Acetone/DMSO,,,,,xy stage,18,0.00023,NA,NA,NA,900,0.06,2.14259E-05,NA,straight,aligned,Liu2013
PVDF,534000,Acetone/DMSO,,,,,xy stage,18,0.00023,NA,NA,NA,1200,0.05,0.000021585,NA,straight,aligned,Liu2013
PVDF,534000,Acetone/DMSO,,,,,xy stage,18,0.00023,NA,NA,NA,1200,0.05,2.31133E-05,NA,straight,aligned,Liu2013
PVDF,534000,Acetone/DMSO,,,,,xy stage,18,0.00023,NA,NA,NA,1500,0.08,2.33888E-05,NA,straight,aligned,Liu2013
PVDF,534000,Acetone/DMSO,,,,,xy stage,18,0.00023,NA,NA,NA,1200,0.05,2.51191E-05,NA,straight,aligned,Liu2013
PVDF,534000,Acetone/DMSO,,,,,xy stage,18,0.00023,NA,NA,NA,1200,0.03,2.60797E-05,NA,straight,aligned,Liu2013
PVDF,534000,Acetone/DMSO,,,,,xy stage,18,0.00023,NA,NA,NA,1200,0.03,2.92281E-05,NA,straight,aligned,Liu2013
PVDF,534000,Acetone/DMSO,,,,,xy stage,18,0.00023,NA,NA,NA,900,0.06,3.29788E-05,NA,straight,aligned,Liu2013
PVDF,534000,Acetone/DMSO,,,,,xy stage,18,0.00023,NA,NA,NA,1200,0.03,3.46761E-05,NA,straight,aligned,Liu2013
PCL,50000,CF,,,,,xy stage,18.34997064,0.00025,NA,NA,NA,10000,0.005,0.0000334,NA,coil,single,Kolan2018
PCL,50000,CF,,,,,xy stage,18.34997064,0.00025,NA,NA,NA,10000,0.005,0.0000422,NA,coil,single,Kolan2018
PCL,50000,CF,,,,,xy stage,18.34997064,0.00025,NA,NA,NA,10000,0.0075,0.0000468,NA,coil,single,Kolan2018
PCL,50000,CF,,,,,xy stage,18.34997064,0.00025,NA,NA,NA,10000,0.005,0.0000478,NA,coil,single,Kolan2018
PCL,50000,CF,,,,,xy stage,18.34997064,0.00025,NA,NA,NA,10000,0.005,0.000048,NA,coil,single,Kolan2018
PCL,50000,CF,,,,,xy stage,18.34997064,0.00025,NA,NA,NA,12000,0.0075,0.0000802,NA,coil,single,Kolan2018
PCL,50000,CF,,,,,xy stage,18.34997064,0.00025,NA,NA,NA,8000,0.0075,0.0000872,NA,coil,single,Kolan2018
PCL,50000,CF,,,,,xy stage,18.34997064,0.00025,NA,NA,NA,10000,0.0025,0.0000998,NA,coil,single,Kolan2018
PCL,50000,CF,,,,,xy stage,18.34997064,0.00025,NA,NA,NA,6000,0.0075,0.000103,NA,coil,single,Kolan2018
PEO,200000,Water/Ethanol,,,,,xy stage,14,0.00025,3E-12,Si,0.00525,1600,0.15,0.0000003,0.0003,meander,aligned,Nagle2019
MEH-PPV/PEO,380000,toluene,,,,,xy stage,0.08,0.00026,1.389E-11,SiO2/Si,0.0005,1300,0.5,1.376E-07,0.0000884,straight,aligned,Camillo2013
PEtOx,50000,NA,,,,,melt,NA,0.00026,NA,Al,0.005,3000,0.00333,3.77719E-05,NA,straight,cross aligned,Hochleitner2014
PEtOx,50000,NA,,,,,melt,NA,0.00026,NA,Al,0.005,4000,0.00333,4.00863E-05,NA,straight,cross aligned,Hochleitner2014
PEtOx,50000,NA,,,,,melt,NA,0.00026,NA,Al,0.006,5000,0.00333,4.06597E-05,NA,straight,cross aligned,Hochleitner2014
PEtOx,50000,NA,,,,,melt,NA,0.00026,NA,Al,0.007,5000,0.00333,4.36442E-05,NA,straight,cross aligned,Hochleitner2014
PEtOx,50000,NA,,,,,melt,NA,0.00026,NA,Al,0.005,5000,0.00333,4.37461E-05,NA,straight,cross aligned,Hochleitner2014
PEtOx,50000,NA,,,,,melt,NA,0.00026,NA,Al,0.004,5000,0.00333,4.44267E-05,NA,straight,cross aligned,Hochleitner2014
PEtOx,50000,NA,,,,,melt,NA,0.00026,NA,Al,0.005,5000,0.00333,0.00004447,NA,straight,cross aligned,Hochleitner2014
PEtOx,50000,NA,,,,,melt,NA,0.00026,NA,Al,0.005,6500,0.00333,4.47279E-05,NA,straight,cross aligned,Hochleitner2014
PEtOx,50000,NA,,,,,melt,NA,0.00026,NA,Al,0.005,6000,0.00333,4.54575E-05,NA,straight,cross aligned,Hochleitner2014
PEtOx,50000,NA,,,,,melt,NA,0.00026,NA,Al,0.003,5000,0.00333,4.83509E-05,NA,straight,cross aligned,Hochleitner2014
PVDF/MWCNT,534000,DMSO/Acetone,,,,,rotating drum,16,0.00026,NA,Si,0.001,NA,NA,0.0000005,NA,straight,cross aligned,Liu2015a
PVDF,534000,DMSO/Acetone,,,,,rotating drum,20,0.00026,NA,Si,0.001,NA,NA,0.0000007,NA,straight,cross aligned,Liu2015a
PVDF,534000,DMSO/Acetone,,,,,rotating drum,20,0.00026,NA,Si,0.001,NA,NA,0.000001,NA,straight,cross aligned,Liu2015a
PVDF,534000,DMSO/Acetone,,,,,rotating drum,18,0.00026,NA,Si,0.001,NA,NA,0.0000012,NA,straight,cross aligned,Liu2015a
PVDF,534000,DMSO/Acetone,,,,,xy stage,16,0.00026,1.6668E-11,Si,0.001,NA,0.07,0.0000013,NA,straight,cross aligned,Liu2015a
PVDF,534000,DMSO/Acetone,,,,,rotating drum,16,0.00026,NA,Si,0.001,NA,NA,0.000002,NA,straight,cross aligned,Liu2015a
PVDF,534000,DMSO/Acetone,,,,,rotating drum,18,0.00026,NA,Si,0.001,NA,NA,0.000002,NA,straight,cross aligned,Liu2015a
PVDF,534000,DMSO/Acetone,,,,,xy stage,16,0.00026,1.6668E-11,Si,0.001,NA,0.07,0.000002,NA,straight,cross aligned,Liu2015a
PVDF,534000,DMSO/Acetone,,,,,rotating drum,16,0.00026,NA,Si,0.001,NA,NA,0.0000025,NA,straight,cross aligned,Liu2015a
PVDF/MWCNT,534000,DMSO/Acetone,,,,,rotating drum,16,0.00026,NA,Si,0.001,NA,NA,0.0000025,NA,straight,cross aligned,Liu2015a
PVDF,534000,DMSO/Acetone,,,,,xy stage,20,0.00026,1.6668E-11,Si,0.001,NA,0.07,0.000005,NA,straight,cross aligned,Liu2015a
PVDF,534000,DMSO/Acetone,,,,,xy stage,20,0.00026,1.6668E-11,Si,0.001,NA,0.07,0.000009,NA,straight,cross aligned,Liu2015a
PVDF,534000,DMSO/Acetone,,,,,xy stage,18,0.00026,1.6668E-11,Si,0.001,NA,0.07,0.00001,NA,straight,cross aligned,Liu2015a
PVDF/MWCNT,534000,DMSO/Acetone,,,,,xy stage,16,0.00026,1.6668E-11,Si,0.001,NA,0.07,0.00001,NA,straight,cross aligned,Liu2015a
PVDF/MWCNT,534000,DMSO/Acetone,,,,,xy stage,16,0.00026,1.6668E-11,Si,0.001,NA,0.07,0.000015,NA,straight,cross aligned,Liu2015a
PVDF,534000,DMSO/Acetone,,,,,xy stage,18,0.00026,1.6668E-11,Si,0.001,NA,0.07,0.00002,NA,straight,cross aligned,Liu2015a
PCL,80000,NA,,,,,xy stage,NA,0.00026,2.778E-12,PE,0.002,3000,NA,0.0000068,NA,meander,aligned,You2017
PVDF,534000,Acetone/DMSO,,,,,xy stage,18,0.00028,NA,NA,NA,900,0.06,5.07374E-05,NA,straight,aligned,Liu2013
PVDF,534000,Acetone/DMSO,,,,,xy stage,18,0.00028,NA,NA,NA,900,0.06,6.28826E-05,NA,straight,aligned,Liu2013
PVDF,534000,Acetone/DMSO,,,,,xy stage,18,0.00028,NA,NA,NA,900,0.06,6.70278E-05,NA,straight,aligned,Liu2013
PVDF,534000,Acetone/DMSO,,,,,xy stage,18,0.0003,NA,NA,NA,900,0.06,7.59681E-05,NA,straight,aligned,Liu2013
PVDF,534000,Acetone/DMSO,,,,,xy stage,18,0.0003,NA,NA,NA,900,0.06,7.95212E-05,NA,straight,aligned,Liu2013
PVDF,534000,Acetone/DMSO,,,,,xy stage,18,0.0003,NA,NA,NA,900,0.06,8.95881E-05,NA,straight,aligned,Liu2013
PCL,45028,DMF,,,,,xy stage,70,0.00031,1.2101E-09,NA,NA,3900,0.2,0.000058705,NA,straight,single,Parajuli2016
PCL,45028,DMF,,,,,xy stage,60,0.00031,1.2101E-09,NA,NA,3900,0.2,0.000064901,NA,straight,single,Parajuli2016
PCL,45028,DMF,,,,,xy stage,50,0.00031,1.2101E-09,NA,NA,3350,0.2,0.000068554,NA,straight,single,Parajuli2016
PCL,45028,DMF,,,,,xy stage,45,0.00031,0,NA,NA,3350,0.2,0.000070497,NA,straight,single,Parajuli2016
PCL,45028,DMF,,,,,xy stage,25,0.00031,0,NA,NA,3350,0.2,0.000110404,NA,straight,single,Parajuli2016
PCL,80000,DCM/Methanol,,,,,xy stage,8,0.000337,2.83356E-10,Al,NA,20000,NA,2.69899E-07,NA,straight,cross aligned,Beachley2011
PCL,80000,DCM/Methanol,,,,,xy stage,8,0.000337,2.83356E-10,Al,NA,20000,NA,2.84748E-07,NA,straight,cross aligned,Beachley2011
PCL,80000,DCM/Methanol,,,,,xy stage,8,0.000337,2.83356E-10,Al,NA,15000,NA,3.37781E-07,NA,straight,cross aligned,Beachley2011
PCL,80000,DCM/Methanol,,,,,xy stage,8,0.000337,2.83356E-10,Al,NA,15000,NA,3.65358E-07,NA,straight,cross aligned,Beachley2011
PCL,80000,DCM/Methanol,,,,,xy stage,11,0.000337,2.83356E-10,Al,NA,20000,NA,3.74268E-07,NA,straight,cross aligned,Beachley2011
PCL,80000,DCM/Methanol,,,,,xy stage,11,0.000337,2.83356E-10,Al,NA,20000,NA,3.9336E-07,NA,straight,cross aligned,Beachley2011
PCL,80000,DCM/Methanol,,,,,xy stage,11,0.000337,2.83356E-10,Al,NA,15000,NA,4.08209E-07,NA,straight,cross aligned,Beachley2011
PCL,80000,DCM/Methanol,,,,,xy stage,8,0.000337,2.83356E-10,Al,NA,10000,NA,4.26876E-07,NA,straight,cross aligned,Beachley2011
PCL,80000,DCM/Methanol,,,,,xy stage,11,0.000337,2.83356E-10,Al,NA,15000,NA,4.37907E-07,NA,straight,cross aligned,Beachley2011
PCL,80000,DCM/Methanol,,,,,xy stage,11,0.000337,2.83356E-10,Al,NA,15000,NA,4.67606E-07,NA,straight,cross aligned,Beachley2011
PCL,80000,DCM/Methanol,,,,,xy stage,17,0.000337,2.83356E-10,Al,NA,20000,NA,4.85442E-07,NA,straight,cross aligned,Beachley2011
PCL,80000,DCM/Methanol,,,,,xy stage,11,0.000337,2.83356E-10,Al,NA,20000,NA,4.95183E-07,NA,straight,cross aligned,Beachley2011
PCL,80000,DCM/Methanol,,,,,xy stage,11,0.000337,2.83356E-10,Al,NA,10000,NA,5.05789E-07,NA,straight,cross aligned,Beachley2011
PCL,80000,DCM/Methanol,,,,,xy stage,11,0.000337,2.83356E-10,Al,NA,10000,NA,5.24881E-07,NA,straight,cross aligned,Beachley2011
PCL,80000,DCM/Methanol,,,,,xy stage,8,0.000337,2.83356E-10,Al,NA,10000,NA,5.39306E-07,NA,straight,cross aligned,Beachley2011
PCL,80000,DCM/Methanol,,,,,xy stage,14,0.000337,2.83356E-10,Al,NA,20000,NA,5.42276E-07,NA,straight,cross aligned,Beachley2011
PCL,80000,DCM/Methanol,,,,,xy stage,14,0.000337,2.83356E-10,Al,NA,15000,NA,5.57125E-07,NA,straight,cross aligned,Beachley2011
PCL,80000,DCM/Methanol,,,,,xy stage,14,0.000337,2.83356E-10,Al,NA,20000,NA,5.88945E-07,NA,straight,cross aligned,Beachley2011
PCL,80000,DCM/Methanol,,,,,xy stage,17,0.000337,2.83356E-10,Al,NA,15000,NA,5.97854E-07,NA,straight,cross aligned,Beachley2011
PCL,80000,DCM/Methanol,,,,,xy stage,14,0.000337,2.83356E-10,Al,NA,15000,NA,6.01673E-07,NA,straight,cross aligned,Beachley2011
PCL,80000,DCM/Methanol,,,,,xy stage,14,0.000337,2.83356E-10,Al,NA,10000,NA,6.27129E-07,NA,straight,cross aligned,Beachley2011
PCL,80000,DCM/Methanol,,,,,xy stage,17,0.000337,2.83356E-10,Al,NA,20000,NA,6.91192E-07,NA,straight,cross aligned,Beachley2011
PCL,80000,DCM/Methanol,,,,,xy stage,17,0.000337,2.83356E-10,Al,NA,15000,NA,7.23012E-07,NA,straight,cross aligned,Beachley2011
PCL,80000,DCM/Methanol,,,,,xy stage,8,0.000337,2.83356E-10,Al,NA,10000,NA,7.5568E-07,NA,straight,cross aligned,Beachley2011
PCL,80000,DCM/Methanol,,,,,xy stage,17,0.000337,2.83356E-10,Al,NA,10000,NA,7.71819E-07,NA,straight,cross aligned,Beachley2011
PCL,80000,DCM/Methanol,,,,,xy stage,14,0.000337,2.83356E-10,Al,NA,10000,NA,8.64716E-07,NA,straight,cross aligned,Beachley2011
PCL,80000,DCM/Methanol,,,,,xy stage,20,0.000337,2.83356E-10,Al,NA,10000,NA,9.16476E-07,NA,straight,cross aligned,Beachley2011
PCL,80000,DCM/Methanol,,,,,xy stage,17,0.000337,2.83356E-10,Al,NA,10000,NA,9.83934E-07,NA,straight,cross aligned,Beachley2011
PCL,80000,DCM/Methanol,,,,,xy stage,20,0.000337,2.83356E-10,Al,NA,15000,NA,1.01406E-06,NA,straight,cross aligned,Beachley2011
PCL,80000,DCM/Methanol,,,,,xy stage,17,0.000337,2.83356E-10,Al,NA,10000,NA,1.03272E-06,NA,straight,cross aligned,Beachley2011
PCL,80000,DCM/Methanol,,,,,xy stage,17,0.000337,2.83356E-10,Al,NA,20000,NA,1.08153E-06,NA,straight,cross aligned,Beachley2011
PCL,80000,DCM/Methanol,,,,,xy stage,14,0.000337,2.83356E-10,Al,NA,10000,NA,1.2211E-06,NA,straight,cross aligned,Beachley2011
PCL,80000,DCM/Methanol,,,,,xy stage,20,0.000337,2.83356E-10,Al,NA,10000,NA,1.22407E-06,NA,straight,cross aligned,Beachley2011
PCL,80000,DCM/Methanol,,,,,xy stage,20,0.000337,2.83356E-10,Al,NA,15000,NA,1.29619E-06,NA,straight,cross aligned,Beachley2011
PCL,80000,DCM/Methanol,,,,,xy stage,20,0.000337,2.83356E-10,Al,NA,10000,NA,1.32589E-06,NA,straight,cross aligned,Beachley2011
PEtOx,50000,NA,,,,,melt,NA,0.000337,NA,Al,0.005,7000,0.00333,0.000015016,NA,straight,cross aligned,Hochleitner2014
PEtOx,50000,NA,,,,,melt,NA,0.000337,NA,Al,0.005,6000,0.00333,3.09265E-05,NA,straight,cross aligned,Hochleitner2014
PEtOx,50000,NA,,,,,melt,NA,0.000337,NA,Al,0.005,5000,0.00333,4.67093E-05,NA,straight,cross aligned,Hochleitner2014
PEtOx,50000,NA,,,,,melt,NA,0.000337,NA,Al,0.005,4000,0.00333,5.91054E-05,NA,straight,cross aligned,Hochleitner2014
PLA/PEG,72000,NA,,,,,melt,NA,0.000337,NA,Si,0.0035,4000,0.08333,0.000031,NA,straight,mesh,Hochleitner2017
PCL,80000,CF/DMF,,,,,aligned needles,10,0.000337,1.389E-10,Si,0.06,15000,NA,1.208E-07,NA,straight,randomly distributed,Sonntag2020
PDO,NA,HFP,,,,,xy stage,14,0.00034,4.167E-12,Al,0.0025,1200,0.03,0.000003187,NA,straight,mesh,E.King2019
PDO,NA,HFP,,,,,xy stage,18,0.00034,2.778E-12,Al,0.0018,1200,0.1,0.000003632,NA,straight,mesh,E.King2019
PDO,NA,HFP,,,,,xy stage,16,0.00034,4.167E-12,Al,0.0025,1200,0.03,0.000003812,NA,straight,mesh,E.King2019
PDO,NA,HFP,,,,,xy stage,18,0.00034,4.167E-12,Al,0.0025,1200,0.03,0.000003875,NA,straight,mesh,E.King2019
PDO,NA,HFP,,,,,xy stage,16,0.00034,4.167E-12,Al,0.0018,1100,0.03,0.000004562,NA,straight,mesh,E.King2019
PDO,NA,HFP,,,,,xy stage,16,0.00034,4.167E-12,Al,0.0018,1300,0.03,0.000004623,NA,straight,mesh,E.King2019
