Repository: KiraSensei13/MNT_ITESM_Thesis

File: 04_Papers/NFES_Review/_jupyterPlots/NFESdataSorted.csv (part 2 of 2)
PS,NA,TCB,,,,,xy stage,NA,0.000002,NA,Si,0.00004,500,0.002,1.6399E-07,NA,straight,single,Song2015
PS,NA,TCB,,,,,xy stage,5,0.000002,NA,Si,0.00002,400,0.002,1.6749E-07,NA,straight,single,Song2015
PEO/PPy,5000000,DMF/Acetone,,,,,xy stage,8,0.000025,NA,NA,NA,1000,NA,0.0000004,0.000265,straight,aligned,Shen2016
PEO/PPy,5000000,DMF/Acetone,,,,,xy stage,8,0.000025,NA,NA,NA,1000,NA,0.0000007,0.000265,straight,aligned,Shen2016
PDO,NA,HFP,,,,,xy stage,20,0.00034,4.167E-12,Al,0.0025,1200,0.03,0.000004812,NA,straight,mesh,E.King2019
PDO,NA,HFP,,,,,xy stage,16,0.00034,4.167E-12,Al,0.0018,1400,0.03,0.000004927,NA,straight,mesh,E.King2019
PDO,NA,HFP,,,,,xy stage,16,0.00034,4.167E-12,Al,0.0018,1200,0.03,0.000005171,NA,straight,mesh,E.King2019
PDO,NA,HFP,,,,,xy stage,18,0.00034,2.778E-12,Al,0.0018,1200,0.05,0.000005214,NA,straight,mesh,E.King2019
PDO,NA,HFP,,,,,xy stage,16,0.00034,4.167E-12,Al,0.0018,1500,0.03,0.000005353,NA,straight,mesh,E.King2019
PDO,NA,HFP,,,,,xy stage,16,0.00034,4.167E-12,Al,0.0018,1600,0.03,0.000005505,NA,straight,mesh,E.King2019
PDO,NA,HFP,,,,,xy stage,22,0.00034,4.167E-12,Al,0.0025,1200,0.03,0.000005781,NA,straight,mesh,E.King2019
PDO,NA,HFP,,,,,xy stage,18,0.00034,4.167E-12,Al,0.0018,1200,0.03,0.000005937,NA,straight,mesh,E.King2019
PDO,NA,HFP,,,,,xy stage,18,0.00034,2.778E-12,Al,0.0018,1200,0.04,0.000006152,NA,straight,mesh,E.King2019
PDO,NA,HFP,,,,,xy stage,18,0.00034,2.778E-12,Al,0.0018,1200,0.03,0.000006621,NA,straight,mesh,E.King2019
PDO,NA,HFP,,,,,xy stage,18,0.00034,4.167E-12,Al,0.003,1300,0.03,0.000006718,NA,straight,mesh,E.King2019
PDO,NA,HFP,,,,,xy stage,18,0.00034,4.167E-12,Al,0.0028,1300,0.03,0.000007343,NA,straight,mesh,E.King2019
PDO,NA,HFP,,,,,xy stage,18,0.00034,4.167E-12,Al,0.0022,1300,0.03,0.000007656,NA,straight,mesh,E.King2019
PDO,NA,HFP,,,,,xy stage,18,0.00034,4.167E-12,Al,0.0026,1300,0.03,0.000007656,NA,straight,mesh,E.King2019
PDO,NA,HFP,,,,,xy stage,18,0.00034,4.167E-12,Al,0.0024,1300,0.03,0.000008124,NA,straight,mesh,E.King2019
PDO,NA,HFP,,,,,xy stage,18,0.00034,2.778E-12,Al,0.0018,1200,0.02,0.000008144,NA,straight,mesh,E.King2019
PDO,NA,HFP,,,,,xy stage,18,0.00034,4.167E-12,Al,0.002,1300,0.03,0.000008749,NA,straight,mesh,E.King2019
PDO,NA,HFP,,,,,xy stage,18,0.00034,2.778E-12,Al,0.0018,1200,0.01,0.000010136,NA,straight,mesh,E.King2019
PDO,NA,HFP,,,,,xy stage,18,0.00034,4.167E-12,Al,0.0018,1300,0.03,0.000012343,NA,straight,mesh,E.King2019
PEO,NA,NA,,,,,rotating drum,8,0.00036,1.3334E-11,NA,NA,9500,NA,0.00000037,NA,straight,cross aligned,Sarkar2007
PEO/SWCNT,NA,NA,,,,,rotating drum,8,0.00036,1.3334E-11,NA,NA,9300,NA,0.00000038,NA,straight,cross aligned,Sarkar2007
PEO/Au NP,NA,NA,,,,,rotating drum,10,0.00036,1.6668E-11,NA,NA,9300,NA,0.00000039,NA,straight,cross aligned,Sarkar2007
PEO/FeAl NP,NA,NA,,,,,rotating drum,6,0.00036,1.1668E-11,NA,NA,9500,NA,0.0000004,NA,straight,cross aligned,Sarkar2007
PS,NA,NA,,,,,rotating drum,20,0.00036,1.0001E-11,NA,NA,11000,NA,0.00000041,NA,straight,cross aligned,Sarkar2007
PIB,NA,NA,,,,,rotating drum,15,0.00036,2.0002E-11,NA,NA,12000,NA,0.00000042,NA,straight,cross aligned,Sarkar2007
PVDF,534000,DMSO/Acetone,,,,,rotating drum,18,0.000381,NA,Si,0.0005,16000,NA,2.05429E-07,NA,straight,cross aligned,Liu2014
PVDF,534000,DMSO/Acetone,,,,,rotating drum,18,0.000381,NA,Si,0.0005,16000,NA,2.64756E-07,NA,straight,cross aligned,Liu2014
PVDF,534000,DMSO/Acetone,,,,,rotating drum,18,0.000381,NA,Si,0.0005,16000,NA,3.24086E-07,NA,straight,cross aligned,Liu2014
PVDF,534000,DMSO/Acetone,,,,,rotating drum,18,0.000381,NA,Si,0.0005,16000,NA,3.41311E-07,NA,straight,cross aligned,Liu2014
PVDF,534000,DMSO/Acetone,,,,,rotating drum,18,0.000381,NA,Si,0.0005,16000,NA,3.58536E-07,NA,straight,cross aligned,Liu2014
PVDF,534000,DMSO/Acetone,,,,,rotating drum,18,0.000381,NA,Si,0.0005,14000,NA,3.68876E-07,NA,straight,cross aligned,Liu2014
PVDF,534000,DMSO/Acetone,,,,,rotating drum,18,0.000381,NA,Si,0.0005,16000,NA,3.75761E-07,NA,straight,cross aligned,Liu2014
PVDF,534000,DMSO/Acetone,,,,,rotating drum,18,0.000381,NA,Si,0.0005,16000,NA,3.949E-07,NA,straight,cross aligned,Liu2014
PVDF,534000,DMSO/Acetone,,,,,rotating drum,18,0.000381,NA,Si,0.0005,14000,NA,4.14809E-07,NA,straight,cross aligned,Liu2014
PVDF,534000,DMSO/Acetone,,,,,rotating drum,18,0.000381,NA,Si,0.0005,14000,NA,5.25814E-07,NA,straight,cross aligned,Liu2014
PVDF,534000,DMSO/Acetone,,,,,rotating drum,18,0.000381,NA,Si,0.0005,14000,NA,6.04283E-07,NA,straight,cross aligned,Liu2014
PVDF,534000,DMSO/Acetone,,,,,rotating drum,18,0.000381,NA,Si,0.0005,14000,NA,6.36819E-07,NA,straight,cross aligned,Liu2014
PVDF,534000,DMSO/Acetone,,,,,rotating drum,18,0.000381,NA,Si,0.0005,14000,NA,6.57872E-07,NA,straight,cross aligned,Liu2014
PVDF,534000,DMSO/Acetone,,,,,rotating drum,18,0.000381,NA,Si,0.0005,14000,NA,6.8658E-07,NA,straight,cross aligned,Liu2014
PVDF,534000,DMSO/Acetone,,,,,rotating drum,18,0.000381,NA,Si,0.0005,12000,NA,7.04566E-07,NA,straight,cross aligned,Liu2014
PVDF,534000,DMSO/Acetone,,,,,rotating drum,18,0.000381,NA,Si,0.0005,12000,NA,7.33274E-07,NA,straight,cross aligned,Liu2014
PVDF,534000,DMSO/Acetone,,,,,rotating drum,18,0.000381,NA,Si,0.0005,12000,NA,7.63896E-07,NA,straight,cross aligned,Liu2014
PVDF,534000,DMSO/Acetone,,,,,rotating drum,18,0.000381,NA,Si,0.0005,12000,NA,8.67246E-07,NA,straight,cross aligned,Liu2014
PVDF,534000,DMSO/Acetone,,,,,rotating drum,18,0.000381,NA,Si,0.0005,10000,NA,8.92893E-07,NA,straight,cross aligned,Liu2014
PVDF,534000,DMSO/Acetone,,,,,rotating drum,18,0.000381,NA,Si,0.0005,12000,NA,1.00122E-06,NA,straight,cross aligned,Liu2014
PVDF,534000,DMSO/Acetone,,,,,rotating drum,18,0.000381,NA,Si,0.0005,10000,NA,1.00773E-06,NA,straight,cross aligned,Liu2014
PVDF,534000,DMSO/Acetone,,,,,rotating drum,18,0.000381,NA,Si,0.0005,10000,NA,1.10342E-06,NA,straight,cross aligned,Liu2014
PVDF,534000,DMSO/Acetone,,,,,rotating drum,18,0.000381,NA,Si,0.0005,12000,NA,1.1639E-06,NA,straight,cross aligned,Liu2014
PVDF,534000,DMSO/Acetone,,,,,rotating drum,18,0.000381,NA,Si,0.0005,10000,NA,1.18189E-06,NA,straight,cross aligned,Liu2014
PVDF,534000,DMSO/Acetone,,,,,rotating drum,18,0.000381,NA,Si,0.0005,10000,NA,1.19911E-06,NA,straight,cross aligned,Liu2014
PVDF,534000,DMSO/Acetone,,,,,rotating drum,18,0.000381,NA,Si,0.0005,12000,NA,1.20218E-06,NA,straight,cross aligned,Liu2014
PVDF,534000,DMSO/Acetone,,,,,rotating drum,18,0.000381,NA,Si,0.0005,10000,NA,1.2795E-06,NA,straight,cross aligned,Liu2014
PVDF,534000,DMSO/Acetone,,,,,rotating drum,18,0.000381,NA,Si,0.0005,10000,NA,1.45174E-06,NA,straight,cross aligned,Liu2014
PEO,300000,Water,,,,,xy stage,8,0.0004,NA,Si,0.0005,1100,0.2,0.00000074,0.00002,straight,single,Fuh2011
PEO/Chitosan,900000,DMSO,,,,,xy stage,5,0.0004,2.8E-14,NA,0.0005,800,NA,2.81873E-07,0.0001,curved,aligned,Fuh2012
PEO/Chitosan,900000,DMSO,,,,,xy stage,5,0.0004,2.8E-14,NA,0.0005,600,NA,3.1963E-07,0.0001,curved,aligned,Fuh2012
PEO/Chitosan,900000,DMSO,,,,,xy stage,5,0.0004,2.8E-14,NA,0.0005,800,NA,4.15104E-07,0.0001,curved,aligned,Fuh2012
PEO/Chitosan,900000,DMSO,,,,,xy stage,5,0.0004,2.8E-14,NA,0.001,800,NA,4.42403E-07,0.0001,curved,aligned,Fuh2012
PEO/Chitosan,900000,DMSO,,,,,xy stage,5,0.0004,2.8E-14,NA,0.0015,800,NA,4.7148E-07,0.0001,curved,aligned,Fuh2012
PEO/Chitosan,900000,DMSO,,,,,xy stage,5,0.0004,2.8E-14,NA,0.0005,1000,NA,5.81145E-07,0.0001,curved,aligned,Fuh2012
PEO/Chitosan,900000,DMSO,,,,,xy stage,5,0.0004,2.8E-14,NA,0.0005,1200,NA,7.84928E-07,0.0001,curved,aligned,Fuh2012
PCL,45028,DMF,,,,,xy stage,70,0.00041,1.2101E-09,NA,NA,3900,0.2,0.000063561,NA,straight,single,Parajuli2016
PCL,45028,DMF,,,,,xy stage,60,0.00041,1.2101E-09,NA,NA,3900,0.2,0.000071607,NA,straight,single,Parajuli2016
PCL,45028,DMF,,,,,xy stage,50,0.00041,1.2101E-09,NA,NA,3350,0.2,0.000074335,NA,straight,single,Parajuli2016
PCL,45028,DMF,,,,,xy stage,45,0.00041,0,NA,NA,3350,0.2,0.00008067,NA,straight,single,Parajuli2016
PCL,45028,DMF,,,,,xy stage,25,0.00041,0,NA,NA,3350,0.2,0.000124739,NA,straight,single,Parajuli2016
PCL,90000,CF/DMF,,,,,xy stage,10,0.00041,1.6668E-11,Si/Al,0.001,2000,0.04,0.000007986,NA,straight,single,Zhou2011
PCL,90000,CF/DMF,,,,,xy stage,10,0.00041,1.6668E-11,Si/Al,0.001,2000,0.045,0.000008054,NA,straight,single,Zhou2011
PCL,90000,CF/DMF,,,,,xy stage,10,0.00041,8.334E-11,Si/Al,0.002,800,0.03,0.000016206,NA,straight,single,Zhou2011
PCL,90000,CF/DMF,,,,,xy stage,10,0.00041,8.334E-11,Si/Al,0.003,800,0.03,0.000017283,NA,straight,single,Zhou2011
PCL,90000,CF/DMF,,,,,xy stage,10,0.00041,1.6668E-11,Si/Al,0.001,2000,0.03,0.000018555,NA,straight,single,Zhou2011
PCL,90000,CF/DMF,,,,,xy stage,10,0.00041,8.334E-12,Si/Al,0.002,4000,0.03,0.00003285,NA,straight,single,Zhou2011
PCL,90000,CF/DMF,,,,,xy stage,10,0.00041,1.6668E-11,Si/Al,0.002,4000,0.03,0.000065668,NA,straight,single,Zhou2011
PCL,90000,CF/DMF,,,,,xy stage,10,0.00041,4.167E-11,Si/Al,0.002,4000,0.03,0.000077595,NA,straight,single,Zhou2011
PCL,90000,CF/DMF,,,,,xy stage,10,0.00041,5.0004E-11,Si/Al,0.002,4000,0.03,0.000079967,NA,straight,single,Zhou2011
PCL,90000,CF/DMF,,,,,xy stage,10,0.00041,2.5002E-11,Si/Al,0.002,4000,0.03,0.00008976,NA,straight,single,Zhou2011
PCL,90000,CF/DMF,,,,,xy stage,10,0.00041,8.334E-11,Si/Al,0.001,800,0.03,0.000091458,NA,straight,single,Zhou2011
PS,240000,CF/DMF,,,,,xy stage,30,0.000455,0,Au,0.0002,2400,0.015,0.00000781,NA,straight,mesh,Yousefi2019
PDO,NA,CF/DMF,,,,,xy stage,18,0.00051,9.362E-12,Al,0.0018,1200,0.03,0.000007968,NA,straight,mesh,E.King2019
PVP,1300000,CF/DMF,,,,,xy stage,17.4,0.00051,8.334E-11,Si/SiO2,0.001,50,0.8,0.000000148,NA,straight,mesh,Lim2019
PVP,1300000,CF/DMF,,,,,xy stage,17.4,0.00051,8.334E-11,Si/SiO2,0.001,50,0.8,0.000000156,NA,straight,mesh,Lim2019
PVP,1300000,CF/DMF,,,,,xy stage,17.4,0.00051,8.334E-11,Si/SiO2,0.001,50,0.8,0.000000176,NA,straight,mesh,Lim2019
PCL,50000,CF/DMF,,,,,melt,NA,0.000514,1.389E-12,NA,0.03,12000,0.005,8.98531E-06,NA,straight,single,Brown2011
PCL,50000,CF/DMF,,,,,melt,NA,0.000514,1.389E-12,NA,0.03,12000,0.0045,8.99401E-06,NA,straight,single,Brown2011
PCL,50000,CF/DMF,,,,,melt,NA,0.000514,1.389E-12,NA,0.03,12000,0.004,9.00213E-06,NA,straight,single,Brown2011
PCL,50000,CF/DMF,,,,,melt,NA,0.000514,1.389E-11,NA,0.03,12000,0.005,1.05822E-05,NA,straight,single,Brown2011
PCL,50000,CF/DMF,,,,,melt,NA,0.000514,1.389E-12,NA,0.03,12000,0.0035,1.06071E-05,NA,straight,single,Brown2011
PCL,50000,CF/DMF,,,,,melt,NA,0.000514,1.389E-12,NA,0.03,12000,0.003,0.000010765,NA,straight,single,Brown2011
PCL,50000,CF/DMF,,,,,melt,NA,0.000514,1.389E-12,NA,0.03,12000,0.0025,1.10725E-05,NA,straight,single,Brown2011
PCL,50000,CF/DMF,,,,,melt,NA,0.000514,1.389E-12,NA,0.03,12000,0.002,1.14804E-05,NA,straight,single,Brown2011
PCL,50000,CF/DMF,,,,,melt,NA,0.000514,1.389E-11,NA,0.03,12000,0.0045,1.18384E-05,NA,straight,single,Brown2011
PCL,50000,CF/DMF,,,,,melt,NA,0.000514,1.389E-12,NA,0.03,12000,0.005,1.20793E-05,NA,straight,single,Brown2011
PCL,50000,CF/DMF,,,,,melt,NA,0.000514,1.389E-12,NA,0.03,12000,0.001,1.27448E-05,NA,straight,single,Brown2011
PCL,50000,CF/DMF,,,,,melt,NA,0.000514,1.389E-12,NA,0.03,12000,0.0015,1.28359E-05,NA,straight,single,Brown2011
PCL,50000,CF/DMF,,,,,melt,NA,0.000514,1.389E-12,NA,0.03,12000,0.0005,1.36512E-05,NA,coil,single,Brown2011
PCL,50000,CF/DMF,,,,,melt,NA,0.000514,1.389E-12,NA,0.03,12000,0.0045,1.39843E-05,NA,straight,single,Brown2011
PCL,50000,CF/DMF,,,,,melt,NA,0.000514,1.389E-11,NA,0.03,12000,0.0045,1.39843E-05,NA,straight,single,Brown2011
PCL,50000,CF/DMF,,,,,melt,NA,0.000514,1.389E-12,NA,0.03,12000,0.0002,1.43745E-05,NA,coil,single,Brown2011
PCL,50000,CF/DMF,,,,,melt,NA,0.000514,1.389E-11,NA,0.03,12000,0.004,1.43916E-05,NA,straight,single,Brown2011
PCL,50000,CF/DMF,,,,,melt,NA,0.000514,1.389E-11,NA,0.03,12000,0.005,1.44746E-05,NA,straight,single,Brown2011
PCL,50000,CF/DMF,,,,,melt,NA,0.000514,1.389E-12,NA,0.03,12000,0.0001,1.45157E-05,NA,coil,single,Brown2011
PCL,50000,CF/DMF,,,,,melt,NA,0.000514,1.389E-12,NA,0.03,12000,0.004,0.00001519,NA,straight,single,Brown2011
PCL,50000,CF/DMF,,,,,melt,NA,0.000514,1.389E-11,NA,0.03,12000,0.0035,0.000015298,NA,straight,single,Brown2011
PCL,50000,CF/DMF,,,,,melt,NA,0.000514,1.389E-11,NA,0.03,12000,0.004,1.57384E-05,NA,straight,single,Brown2011
PCL,50000,CF/DMF,,,,,melt,NA,0.000514,1.389E-12,NA,0.03,12000,0.0035,1.61463E-05,NA,straight,single,Brown2011
PCL,50000,CF/DMF,,,,,melt,NA,0.000514,1.389E-11,NA,0.03,12000,0.003,1.62542E-05,NA,straight,single,Brown2011
PCL,50000,CF/DMF,,,,,melt,NA,0.000514,1.389E-12,NA,0.03,12000,0.003,1.68531E-05,NA,straight,single,Brown2011
PCL,50000,CF/DMF,,,,,melt,NA,0.000514,1.389E-12,NA,0.03,12000,0.005,1.68699E-05,NA,straight,single,Brown2011
PCL,50000,CF/DMF,,,,,melt,NA,0.000514,1.389E-11,NA,0.03,12000,0.0025,1.70608E-05,NA,straight,single,Brown2011
PCL,50000,CF/DMF,,,,,melt,NA,0.000514,1.389E-11,NA,0.03,12000,0.005,1.70695E-05,NA,straight,single,Brown2011
PCL,50000,CF/DMF,,,,,melt,NA,0.000514,1.389E-12,NA,0.03,12000,0.0025,1.76097E-05,NA,straight,single,Brown2011
PCL,50000,CF/DMF,,,,,melt,NA,0.000514,1.389E-11,NA,0.03,12000,0.002,1.76683E-05,NA,straight,single,Brown2011
PCL,50000,CF/DMF,,,,,melt,NA,0.000514,1.389E-11,NA,0.03,12000,0.0035,1.77931E-05,NA,straight,single,Brown2011
PCL,50000,CF/DMF,,,,,melt,NA,0.000514,1.389E-12,NA,0.03,12000,0.0045,0.000018226,NA,straight,single,Brown2011
PCL,50000,CF/DMF,,,,,melt,NA,0.000514,1.389E-11,NA,0.03,12000,0.001,1.82341E-05,NA,straight,single,Brown2011
PCL,50000,CF/DMF,,,,,melt,NA,0.000514,1.389E-11,NA,0.03,12000,0.0045,1.82759E-05,NA,straight,single,Brown2011
PCL,50000,CF/DMF,,,,,melt,NA,0.000514,1.389E-11,NA,0.03,12000,0.0015,1.83252E-05,NA,straight,single,Brown2011
PCL,50000,CF/DMF,,,,,melt,NA,0.000514,1.389E-11,NA,0.03,12000,0.0005,0.00001939,NA,coil,single,Brown2011
PCL,50000,CF/DMF,,,,,melt,NA,0.000514,1.389E-12,NA,0.03,12000,0.004,1.94318E-05,NA,straight,single,Brown2011
PCL,50000,CF/DMF,,,,,melt,NA,0.000514,1.389E-11,NA,0.03,12000,0.003,1.96476E-05,NA,straight,single,Brown2011
PCL,50000,CF/DMF,,,,,melt,NA,0.000514,1.389E-11,NA,0.03,12000,0.0002,2.00634E-05,NA,coil,single,Brown2011
PCL,50000,CF/DMF,,,,,melt,NA,0.000514,1.389E-11,NA,0.03,12000,0.0001,2.03044E-05,NA,coil,single,Brown2011
PCL,50000,CF/DMF,,,,,melt,NA,0.000514,1.389E-12,NA,0.03,12000,0.0035,2.04379E-05,NA,straight,single,Brown2011
PCL,50000,CF/DMF,,,,,melt,NA,0.000514,1.389E-11,NA,0.03,12000,0.0025,2.14029E-05,NA,straight,single,Brown2011
PCL,50000,CF/DMF,,,,,melt,NA,0.000514,1.389E-12,NA,0.03,12000,0.003,2.15439E-05,NA,straight,single,Brown2011
PCL,50000,CF/DMF,,,,,melt,NA,0.000514,1.389E-11,NA,0.03,12000,0.004,2.15776E-05,NA,straight,single,Brown2011
PCL,50000,CF/DMF,,,,,melt,NA,0.000514,1.389E-12,NA,0.03,12000,0.0025,2.27996E-05,NA,straight,single,Brown2011
PCL,50000,CF/DMF,,,,,melt,NA,0.000514,1.389E-11,NA,0.03,12000,0.002,2.31077E-05,NA,straight,single,Brown2011
PCL,50000,CF/DMF,,,,,melt,NA,0.000514,1.389E-11,NA,0.03,12000,0.0035,2.31826E-05,NA,straight,single,Brown2011
PCL,50000,CF/DMF,,,,,melt,NA,0.000514,1.389E-12,NA,0.03,12000,0.002,2.38063E-05,NA,straight,single,Brown2011
PCL,50000,CF/DMF,,,,,melt,NA,0.000514,1.389E-12,NA,0.03,12000,0.0015,2.40141E-05,NA,straight,single,Brown2011
PCL,50000,CF/DMF,,,,,melt,NA,0.000514,1.389E-11,NA,0.03,12000,0.003,2.44882E-05,NA,straight,single,Brown2011
PCL,50000,CF/DMF,,,,,melt,NA,0.000514,1.389E-12,NA,0.03,12000,0.001,2.45717E-05,NA,straight,single,Brown2011
PCL,50000,CF/DMF,,,,,melt,NA,0.000514,1.389E-12,NA,0.03,12000,0.0015,2.49622E-05,NA,straight,single,Brown2011
PCL,50000,CF/DMF,,,,,melt,NA,0.000514,1.389E-11,NA,0.03,12000,0.0015,2.49622E-05,NA,straight,single,Brown2011
PCL,50000,CF/DMF,,,,,melt,NA,0.000514,1.389E-12,NA,0.03,12000,0.001,2.59191E-05,NA,straight,single,Brown2011
PCL,50000,CF/DMF,,,,,melt,NA,0.000514,1.389E-12,NA,0.03,12000,0.0005,2.59272E-05,NA,coil,single,Brown2011
PCL,50000,CF/DMF,,,,,melt,NA,0.000514,1.389E-11,NA,0.03,12000,0.0025,2.64924E-05,NA,straight,single,Brown2011
PCL,50000,CF/DMF,,,,,melt,NA,0.000514,1.389E-11,NA,0.03,12000,0.001,2.74162E-05,NA,straight,single,Brown2011
PCL,50000,CF/DMF,,,,,melt,NA,0.000514,1.389E-12,NA,0.03,12000,0.0005,0.000028572,NA,coil,single,Brown2011
PCL,50000,CF/DMF,,,,,melt,NA,0.000514,1.389E-11,NA,0.03,12000,0.002,2.86968E-05,NA,straight,single,Brown2011
PCL,50000,CF/DMF,,,,,melt,NA,0.000514,1.389E-11,NA,0.03,12000,0.0005,2.97697E-05,NA,coil,single,Brown2011
PCL,50000,CF/DMF,,,,,melt,NA,0.000514,1.389E-11,NA,0.03,12000,0.0015,2.98028E-05,NA,straight,single,Brown2011
PCL,50000,CF/DMF,,,,,melt,NA,0.000514,1.389E-12,NA,0.03,12000,0.0002,3.07426E-05,NA,coil,single,Brown2011
PCL,50000,CF/DMF,,,,,melt,NA,0.000514,1.389E-12,NA,0.03,12000,0.0002,3.19402E-05,NA,coil,single,Brown2011
PCL,50000,CF/DMF,,,,,melt,NA,0.000514,1.389E-11,NA,0.03,12000,0.001,3.22068E-05,NA,straight,single,Brown2011
PCL,50000,CF/DMF,,,,,melt,NA,0.000514,1.389E-11,NA,0.03,12000,0.0005,3.36621E-05,NA,coil,single,Brown2011
PCL,50000,CF/DMF,,,,,melt,NA,0.000514,1.389E-11,NA,0.03,12000,0.0002,3.51839E-05,NA,coil,single,Brown2011
PCL,50000,CF/DMF,,,,,melt,NA,0.000514,1.389E-12,NA,0.03,12000,0.0001,3.61234E-05,NA,coil,single,Brown2011
PCL,50000,CF/DMF,,,,,melt,NA,0.000514,1.389E-11,NA,0.03,12000,0.0002,3.64314E-05,NA,coil,single,Brown2011
PCL,50000,CF/DMF,,,,,melt,NA,0.000514,1.389E-12,NA,0.03,12000,0.0001,3.76704E-05,NA,coil,single,Brown2011
PCL,50000,CF/DMF,,,,,melt,NA,0.000514,1.389E-11,NA,0.03,12000,0.0001,4.44073E-05,NA,coil,single,Brown2011
PCL,50000,CF/DMF,,,,,melt,NA,0.000514,1.389E-11,NA,0.03,12000,0.0001,4.64533E-05,NA,coil,single,Brown2011
PCL,45028,CF/DMF,,,,,xy stage,70,0.0006,1.2101E-09,NA,NA,3900,0.2,0.000070497,NA,straight,single,Parajuli2016
PCL,45028,CF/DMF,,,,,xy stage,60,0.0006,1.2101E-09,NA,NA,3900,0.2,0.000078312,NA,straight,single,Parajuli2016
PCL,45028,CF/DMF,,,,,xy stage,50,0.0006,1.2101E-09,NA,NA,3350,0.2,0.000085895,NA,straight,single,Parajuli2016
PCL,45028,CF/DMF,,,,,xy stage,45,0.0006,0,NA,NA,3350,0.2,0.000092231,NA,straight,single,Parajuli2016
PCL,45028,CF/DMF,,,,,xy stage,25,0.0006,0,NA,NA,3350,0.2,0.000131445,NA,straight,single,Parajuli2016
PVDF,534000,CF/DMF,,,,,coaxial,15,0.00063,NA,Cu,NA,NA,NA,2.53041E-05,NA,straight,aligned,Pan2015
PVDF,534000,CF/DMF,,,,,coaxial,16,0.00063,NA,Cu,NA,NA,NA,2.27027E-05,NA,straight,aligned,Pan2015
PVDF,534000,CF/DMF,,,,,coaxial,17,0.00063,NA,Cu,NA,NA,NA,1.86824E-05,NA,straight,aligned,Pan2015
PVDF,534000,CF/DMF,,,,,coaxial,18,0.00063,NA,Cu,NA,NA,NA,0.000013125,NA,straight,aligned,Pan2015
PVDF,534000,CF/DMF,,,,,coaxial,19,0.00063,NA,Cu,NA,NA,NA,1.04054E-05,NA,straight,aligned,Pan2015
PVDF,534000,CF/DMF,,,,,coaxial,NA,0.00063,NA,Cu,NA,8000,NA,0.000025976,NA,straight,aligned,Pan2015
PVDF,534000,CF/DMF,,,,,coaxial,NA,0.00063,NA,Cu,NA,10000,NA,2.12886E-05,NA,straight,aligned,Pan2015
PVDF,534000,CF/DMF,,,,,coaxial,NA,0.00063,NA,Cu,NA,12000,NA,0.000013068,NA,straight,aligned,Pan2015
PVDF,534000,CF/DMF,,,,,coaxial,NA,0.00063,NA,Cu,NA,14000,NA,1.20696E-05,NA,straight,aligned,Pan2015
PVDF,534000,CF/DMF,,,,,coaxial,NA,0.00063,NA,Cu,NA,16000,NA,1.08416E-05,NA,straight,aligned,Pan2015
PVDF,534000,CF/DMF,,,,,coaxial,NA,0.00063,NA,Cu,NA,NA,0.5305702,4.59304E-05,NA,straight,aligned,Pan2015
PVDF,534000,CF/DMF,,,,,coaxial,NA,0.00063,NA,Cu,NA,NA,1.052856708,2.58114E-05,NA,straight,aligned,Pan2015
PVDF,534000,CF/DMF,,,,,coaxial,NA,0.00063,NA,Cu,NA,NA,1.572431152,1.25857E-05,NA,straight,aligned,Pan2015
PVDF,534000,CF/DMF,,,,,coaxial,NA,0.00063,NA,Cu,NA,NA,2.096811183,1.03036E-05,NA,straight,aligned,Pan2015
PVDF,534000,CF/DMF,,,,,coaxial,NA,0.00063,NA,Cu,NA,NA,2.621381535,9.64296E-06,NA,straight,aligned,Pan2015
PCL,80000,CF/DMF,,,,,melt,NA,0.000718,1.389E-12,Al,0.02,10000,NA,4.76266E-06,NA,coil,randomly distributed,Brown2014
PCL,80000,CF/DMF,,,,,melt,NA,0.000718,1.389E-12,Al,0.02,8000,NA,5.53798E-06,NA,coil,randomly distributed,Brown2014
PCL,80000,CF/DMF,,,,,melt,NA,0.000718,1.389E-12,Al,0.03,12000,NA,5.53798E-06,NA,coil,randomly distributed,Brown2014
PCL,80000,CF/DMF,,,,,melt,NA,0.000718,1.389E-12,Al,0.03,10000,NA,5.64873E-06,NA,coil,randomly distributed,Brown2014
PCL,80000,CF/DMF,,,,,melt,NA,0.000718,1.389E-12,Al,0.03,8000,NA,5.87025E-06,NA,coil,randomly distributed,Brown2014
PCL,80000,CF/DMF,,,,,melt,NA,0.000718,1.389E-12,Al,0.04,12000,NA,5.87025E-06,NA,coil,randomly distributed,Brown2014
PCL,80000,CF/DMF,,,,,melt,NA,0.000718,1.389E-12,Al,0.04,10000,NA,6.20253E-06,NA,coil,randomly distributed,Brown2014
PCL,80000,CF/DMF,,,,,melt,NA,0.000718,1.389E-12,Al,0.02,6000,NA,6.53481E-06,NA,coil,randomly distributed,Brown2014
PCL,80000,CF/DMF,,,,,melt,NA,0.000718,1.389E-12,Al,0.04,8000,NA,6.86709E-06,NA,coil,randomly distributed,Brown2014
PCL,80000,CF/DMF,,,,,melt,NA,0.000718,1.389E-12,Al,0.03,6000,NA,7.08861E-06,NA,coil,randomly distributed,Brown2014
PCL,80000,CF/DMF,,,,,melt,NA,0.000718,1.389E-12,Al,0.02,4000,NA,7.97468E-06,NA,coil,randomly distributed,Brown2014
PCL,80000,CF/DMF,,,,,melt,NA,0.000718,1.389E-12,Al,0.04,6000,NA,7.97468E-06,NA,coil,randomly distributed,Brown2014
PCL,80000,CF/DMF,,,,,melt,NA,0.000718,1.389E-12,Al,0.03,4000,NA,8.41772E-06,NA,coil,randomly distributed,Brown2014
PCL,80000,CF/DMF,,,,,melt,NA,0.000718,1.389E-12,Al,0.04,4000,NA,9.96835E-06,NA,coil,randomly distributed,Brown2014
PCL,80001,CF/DMF,,,,,melt,NA,0.000719,2.778E-12,Al,0.02,6000,NA,1.39557E-05,NA,coil,randomly distributed,Brown2014
PCL,80002,CF/DMF,,,,,melt,NA,0.00072,2.778E-12,Al,0.02,8000,NA,1.26266E-05,NA,coil,randomly distributed,Brown2014
PCL,80003,CF/DMF,,,,,melt,NA,0.000721,2.778E-12,Al,0.02,10000,NA,1.11867E-05,NA,coil,randomly distributed,Brown2014
PCL,80004,CF/DMF,,,,,melt,NA,0.000722,2.778E-12,Al,0.02,12000,NA,1.04114E-05,NA,coil,randomly distributed,Brown2014
PCL,80005,CF/DMF,,,,,melt,NA,0.000723,2.778E-12,Al,0.03,6000,NA,1.50633E-05,NA,coil,randomly distributed,Brown2014
PCL,80006,CF/DMF,,,,,melt,NA,0.000724,2.778E-12,Al,0.03,8000,NA,1.30696E-05,NA,coil,randomly distributed,Brown2014
PCL,80007,CF/DMF,,,,,melt,NA,0.000725,2.778E-12,Al,0.03,10000,NA,1.20728E-05,NA,coil,randomly distributed,Brown2014
PCL,80008,CF/DMF,,,,,melt,NA,0.000726,2.778E-12,Al,0.03,12000,NA,1.05222E-05,NA,coil,randomly distributed,Brown2014
PCL,80009,CF/DMF,,,,,melt,NA,0.000727,2.778E-12,Al,0.04,6000,NA,1.57278E-05,NA,coil,randomly distributed,Brown2014
PCL,80010,CF/DMF,,,,,melt,NA,0.000728,2.778E-12,Al,0.04,8000,NA,1.36234E-05,NA,coil,randomly distributed,Brown2014
PCL,80011,CF/DMF,,,,,melt,NA,0.000729,2.778E-12,Al,0.04,10000,NA,1.21835E-05,NA,coil,randomly distributed,Brown2014
PCL,80012,CF/DMF,,,,,melt,NA,0.00073,2.778E-12,Al,0.04,12000,NA,1.16297E-05,NA,coil,randomly distributed,Brown2014
PCL,80013,CF/DMF,,,,,melt,NA,0.000731,2.778E-12,Al,0.06,6000,NA,0.000014288,NA,coil,randomly distributed,Brown2014
PCL,80014,CF/DMF,,,,,melt,NA,0.000732,2.778E-12,Al,0.06,8000,NA,1.22943E-05,NA,coil,randomly distributed,Brown2014
PCL,80015,CF/DMF,,,,,melt,NA,0.000733,2.778E-12,Al,0.06,10000,NA,1.16297E-05,NA,coil,randomly distributed,Brown2014
PCL,80016,CF/DMF,,,,,melt,NA,0.000734,2.778E-12,Al,0.06,12000,NA,1.14082E-05,NA,coil,randomly distributed,Brown2014
PCL,80017,CF/DMF,,,,,melt,NA,0.000735,5.556E-12,Al,0.02,6000,NA,2.65823E-05,NA,coil,randomly distributed,Brown2014
PCL,80018,CF/DMF,,,,,melt,NA,0.000736,5.556E-12,Al,0.02,8000,NA,2.23734E-05,NA,coil,randomly distributed,Brown2014
PCL,80019,CF/DMF,,,,,melt,NA,0.000737,5.556E-12,Al,0.02,10000,NA,2.10443E-05,NA,coil,randomly distributed,Brown2014
PCL,80020,CF/DMF,,,,,melt,NA,0.000738,5.556E-12,Al,0.02,12000,NA,1.82753E-05,NA,coil,randomly distributed,Brown2014
PCL,80021,CF/DMF,,,,,melt,NA,0.000739,5.556E-12,Al,0.03,6000,NA,2.91297E-05,NA,coil,randomly distributed,Brown2014
PCL,80022,CF/DMF,,,,,melt,NA,0.00074,5.556E-12,Al,0.03,8000,NA,2.03797E-05,NA,coil,randomly distributed,Brown2014
PCL,80023,CF/DMF,,,,,melt,NA,0.000741,5.556E-12,Al,0.03,10000,NA,1.91614E-05,NA,coil,randomly distributed,Brown2014
PCL,80024,CF/DMF,,,,,melt,NA,0.000742,5.556E-12,Al,0.03,12000,NA,1.81646E-05,NA,coil,randomly distributed,Brown2014
PCL,80025,CF/DMF,,,,,melt,NA,0.000743,5.556E-12,Al,0.04,6000,NA,3.30063E-05,NA,coil,randomly distributed,Brown2014
PCL,80026,CF/DMF,,,,,melt,NA,0.000744,5.556E-12,Al,0.04,8000,NA,2.31487E-05,NA,coil,randomly distributed,Brown2014
PCL,80027,CF/DMF,,,,,melt,NA,0.000745,5.556E-12,Al,0.04,10000,NA,1.99367E-05,NA,coil,randomly distributed,Brown2014
PCL,80028,CF/DMF,,,,,melt,NA,0.000746,5.556E-12,Al,0.04,12000,NA,1.12975E-05,NA,coil,randomly distributed,Brown2014
PCL,80029,CF/DMF,,,,,melt,NA,0.000747,5.556E-12,Al,0.06,8000,NA,2.20411E-05,NA,coil,randomly distributed,Brown2014
PCL,80030,CF/DMF,,,,,melt,NA,0.000748,5.556E-12,Al,0.06,10000,NA,1.39557E-05,NA,coil,randomly distributed,Brown2014
PCL,80031,CF/DMF,,,,,melt,NA,0.000749,5.556E-12,Al,0.06,12000,NA,1.16297E-05,NA,coil,randomly distributed,Brown2014
POSS-PCU,2000,CF/DMF,,,,,xy stage,20,0.00075,1.6668E-11,NA,0.0005,9000,0.01,0.000018671,0.000352,meander,mesh,Gupta2007
POSS-PCL-PCU,2000,CF/DMF,,,,,xy stage,20,0.00075,1.6668E-11,NA,0.0005,9000,0.01,0.000069045,0.00048,meander,mesh,Gupta2007
PDO,NA,CF/DMF,,,,,xy stage,18,0.00084,2.5446E-11,Al,0.0018,1200,0.03,0.000025156,NA,straight,mesh,E.King2019
PCL,80000,CF/DMF,,,,,xy stage,NA,0.000912,NA,NA,0.005,3000,0.05,0.0001083,0.001,straight,mesh,He2018
PCL,80000,CF/DMF,,,,,xy stage,NA,0.000912,NA,NA,0.005,3000,0.05,0.0001268,0.001,straight,mesh,He2018
PCL,80000,CF/DMF,,,,,xy stage,NA,0.000912,NA,NA,0.005,3000,0.05,0.0001505,0.001,straight,mesh,He2018
PLGA,33000,CF/DMF,,,,,xy stage,20,0.00109,8.334E-10,NA,0.2,23700.36147,NA,1.66881E-06,NA,curved,randomly distributed,Husain2016
PLGA,33000,CF/DMF,,,,,xy stage,20,0.00109,8.334E-10,NA,0.2,20741.56131,NA,1.7109E-06,NA,curved,randomly distributed,Husain2016
PLGA,33000,CF/DMF,,,,,xy stage,20,0.00109,8.334E-10,NA,0.2,15000,NA,1.77049E-06,NA,curved,randomly distributed,Husain2016
PLGA,33000,CF/DMF,,,,,xy stage,20,0.00109,8.334E-10,NA,0.2,15769.23769,NA,1.80525E-06,NA,curved,randomly distributed,Husain2016
PLGA,33000,CF/DMF,,,,,xy stage,20,0.00109,8.334E-10,NA,0.15,23812.25385,NA,1.94621E-06,NA,curved,randomly distributed,Husain2016
PLGA,33000,CF/DMF,,,,,xy stage,25,0.00109,8.334E-10,NA,0.15,15210.78663,NA,1.9494E-06,NA,curved,randomly distributed,Husain2016
PLGA,33000,CF/DMF,,,,,xy stage,25,0.00109,8.334E-10,NA,0.15,20222.66329,NA,2.01377E-06,NA,curved,randomly distributed,Husain2016
PLGA,33000,CF/DMF,,,,,xy stage,20,0.00109,8.334E-10,NA,0.15,20915.81995,NA,2.14291E-06,NA,curved,randomly distributed,Husain2016
PLGA,33000,CF/DMF,,,,,xy stage,25,0.00109,8.334E-10,NA,0.15,25289.84823,NA,2.41002E-06,NA,curved,randomly distributed,Husain2016
PLGA,33000,CF/DMF,,,,,xy stage,20,0.00109,8.334E-10,NA,0.15,16068.22882,NA,2.5465E-06,NA,curved,randomly distributed,Husain2016
PLGA,33000,CF/DMF,,,,,xy stage,25,0.00109,8.334E-10,NA,0.2,25332.23016,NA,2.81426E-06,NA,curved,randomly distributed,Husain2016
PLGA,33000,CF/DMF,,,,,xy stage,25,0.00109,8.334E-10,NA,0.2,20327.0367,NA,3.00929E-06,NA,curved,randomly distributed,Husain2016
PLGA,33000,CF/DMF,,,,,xy stage,25,0.00109,8.334E-10,NA,0.2,15000,NA,3.23417E-06,NA,curved,randomly distributed,Husain2016
PLGA,33000,CF/DMF,,,,,xy stage,25,0.00109,8.334E-10,NA,0.2,15349.31862,NA,3.27073E-06,NA,curved,randomly distributed,Husain2016
PLGA,33000,CF/DMF,,,,,xy stage,2,0.00109,8.334E-10,NA,0.2,15000,NA,4.36377E-06,NA,curved,randomly distributed,Husain2016
PLGA,33000,CF/DMF,,,,,xy stage,4,0.00109,8.334E-10,NA,0.2,15000,NA,4.56482E-06,NA,curved,randomly distributed,Husain2016
PLGA,33000,CF/DMF,,,,,xy stage,10,0.00109,8.334E-10,NA,0.2,15000,NA,5.74416E-06,NA,curved,randomly distributed,Husain2016
PLGA,33000,CF/DMF,,,,,xy stage,15,0.00109,8.334E-10,NA,0.2,15000,NA,8.94519E-06,NA,curved,randomly distributed,Husain2016
PVDF,534000,CF/DMF,,,,,xy stage,18,NA,NA,NA,0.00035,NA,NA,0.00000107,NA,straight,single,Chang2010
PVDF,534000,CF/DMF,,,,,xy stage,18,NA,NA,NA,0.00035,NA,NA,0.00000146,NA,straight,single,Chang2010
PVDF,534000,CF/DMF,,,,,xy stage,18,NA,NA,NA,0.00035,NA,NA,0.00000181,NA,straight,single,Chang2010
PVDF,534000,CF/DMF,,,,,xy stage,18,NA,NA,NA,0.00035,NA,NA,0.00000216,NA,straight,single,Chang2010
PVDF,534000,CF/DMF,,,,,xy stage,18,NA,NA,NA,0.00035,NA,NA,0.00000613,NA,straight,aligned,Chang2011
PVDF,534000,CF/DMF,,,,,xy stage,18,NA,NA,NA,0.00035,NA,NA,0.00000766,NA,straight,aligned,Chang2011
PVDF,534000,CF/DMF,,,,,xy stage,18,NA,NA,NA,0.00035,NA,NA,0.00000919,NA,straight,aligned,Chang2011
PU,NA,CF/DMF,,,,,xy stage,10,NA,NA,acrylic,NA,2000,0.1,9.3207E-06,5.22E-05,straight,aligned,Choi2017
PLGA,NA,CF/DMF,,,,,PYES,NA,NA,NA,PTFE,NA,NA,NA,3.047E-07,NA,straight,aligned,Coppola2014
PLGA,54000,CF/DMF,,,,,PYES,25,NA,NA,Si,0.001,NA,NA,0.00001,NA,straight,aligned,Coppola2020
PLGA,54000,CF/DMF,,,,,PYES,25,NA,NA,Si,0.001,NA,NA,0.00003,NA,straight,aligned,Coppola2020
PAN,NA,CF/DMF,,,,,rotating drum,9,NA,NA,Si,0.00185,35,NA,1.30498E-07,NA,straight,aligned,Deng2020
PAN,NA,CF/DMF,,,,,rotating drum,9,NA,NA,Si,0.00185,100,NA,1.78092E-07,NA,straight,aligned,Deng2020
PAN,NA,CF/DMF,,,,,rotating drum,9,NA,NA,Si,0.00185,300,NA,2.48122E-07,NA,straight,aligned,Deng2020
PAN,NA,CF/DMF,,,,,rotating drum,9,NA,NA,Si,0.00185,500,NA,3.49134E-07,NA,straight,aligned,Deng2020
PMMA,NA,CF/DMF,,,,,xy stage,20,NA,1.389E-11,NA,0.0022,1600,0.06,0.000001413,NA,straight,mesh,Fattahi2017
PMMA,NA,CF/DMF,,,,,xy stage,20,NA,1.389E-11,NA,0.002,1400,0.06,0.000001424,NA,straight,mesh,Fattahi2017
PMMA,NA,CF/DMF,,,,,xy stage,16,NA,1.389E-11,NA,0.002,1600,0.06,0.000001462,NA,straight,mesh,Fattahi2017
PMMA,NA,CF/DMF,,,,,xy stage,20,NA,1.389E-11,NA,0.0024,1600,0.06,0.000001487,NA,straight,mesh,Fattahi2017
PMMA,NA,CF/DMF,,,,,xy stage,18,NA,1.389E-11,NA,0.002,1600,0.06,0.000001583,NA,straight,mesh,Fattahi2017
PMMA,NA,CF/DMF,,,,,xy stage,20,NA,1.389E-11,NA,0.002,1800,0.06,0.000001732,NA,straight,mesh,Fattahi2017
PMMA,NA,CF/DMF,,,,,xy stage,20,NA,1.389E-11,NA,0.002,1200,0.06,0.00000176,NA,straight,mesh,Fattahi2017
PMMA,NA,CF/DMF,,,,,xy stage,20,NA,1.389E-11,NA,0.002,1600,0.06,0.000001818,NA,straight,mesh,Fattahi2017
PMMA,NA,CF/DMF,,,,,xy stage,20,NA,1.389E-11,NA,0.002,1600,0.06,0.000001822,NA,straight,mesh,Fattahi2017
PMMA,NA,CF/DMF,,,,,xy stage,20,NA,1.389E-11,NA,0.002,1600,0.06,0.000001839,NA,straight,mesh,Fattahi2017
PMMA,NA,CF/DMF,,,,,xy stage,20,NA,1.389E-11,NA,0.002,1600,0.06,0.000001844,NA,straight,mesh,Fattahi2017
PMMA,NA,CF/DMF,,,,,xy stage,20,NA,1.389E-11,NA,0.0018,1600,0.06,0.000002591,NA,straight,mesh,Fattahi2017
PMMA,NA,CF/DMF,,,,,xy stage,22,NA,1.389E-11,NA,0.002,1600,0.06,0.000002689,NA,straight,mesh,Fattahi2017
PMMA,NA,CF/DMF,,,,,xy stage,20,NA,1.389E-11,NA,0.002,2000,0.06,0.000002798,NA,straight,mesh,Fattahi2017
PMMA,NA,CF/DMF,,,,,xy stage,20,NA,1.389E-11,NA,0.002,2200,0.06,0.00000312,NA,straight,mesh,Fattahi2017
PMMA,NA,CF/DMF,,,,,xy stage,20,NA,2.778E-11,NA,0.002,1600,0.06,0.000003187,NA,straight,mesh,Fattahi2017
PMMA,NA,CF/DMF,,,,,xy stage,20,NA,1.389E-11,NA,0.0016,1600,0.06,0.000003795,NA,straight,mesh,Fattahi2017
PMMA,NA,CF/DMF,,,,,xy stage,20,NA,4.167E-11,NA,0.002,1600,0.06,0.000003957,NA,straight,mesh,Fattahi2017
PMMA,NA,CF/DMF,,,,,xy stage,24,NA,1.389E-11,NA,0.002,1600,0.06,0.00000468,NA,straight,mesh,Fattahi2017
PMMA,NA,CF/DMF,,,,,xy stage,20,NA,1.389E-11,NA,0.002,2400,0.06,0.000005643,NA,straight,mesh,Fattahi2017
PEO/SU8,4000000,CF/DMF,,,,,xy stage,0.5,NA,NA,NA,NA,NA,0.02,0.00000527,NA,straight,aligned,Flores2017
PEO/SU8,4000000,CF/DMF,,,,,xy stage,0.5,NA,NA,NA,NA,NA,0.06,0.00000535,NA,straight,aligned,Flores2017
PEO/SU8,4000000,CF/DMF,,,,,xy stage,0.5,NA,NA,NA,NA,NA,0.04,0.00000535,NA,straight,aligned,Flores2017
PEO/SU8,4000000,CF/DMF,,,,,xy stage,0.5,NA,NA,NA,NA,NA,0.02,0.00000538,NA,straight,aligned,Flores2017
PEO/SU8,4000000,CF/DMF,,,,,xy stage,0.5,NA,NA,NA,NA,NA,0.04,0.00000548,NA,straight,aligned,Flores2017
PEO/SU8,4000000,CF/DMF,,,,,xy stage,0.5,NA,NA,NA,NA,NA,0.04,0.00000589,NA,straight,aligned,Flores2017
PEO/SU8,4000000,CF/DMF,,,,,xy stage,0.5,NA,NA,NA,NA,NA,0.04,0.00000589,NA,straight,aligned,Flores2017
PEO/SU8,4000000,CF/DMF,,,,,xy stage,0.5,NA,NA,NA,NA,NA,0.06,0.00000598,NA,straight,aligned,Flores2017
PEO/Chitosan,900000,CF/DMF,,,,,xy stage,5,NA,NA,PPy,0.0005,800,0.2,5.311E-07,NA,meander,randomly distributed,Fuh2013
PEO/Chitosan,900000,CF/DMF,,,,,xy stage,5,NA,NA,PPy,0.0005,800,0.2,7.2031E-07,0.0001,curved,aligned,Fuh2013
PEO/Chitosan,900000,CF/DMF,,,,,xy stage,5,NA,NA,PPy,0.0005,800,0.2,7.2226E-07,0.0001,straight,aligned,Fuh2013
PEO/Chitosan,900000,CF/DMF,,,,,xy stage,5,NA,NA,PPy,0.0005,800,0.2,7.2718E-07,0.00002,straight,aligned,Fuh2013
PEO/Chitosan,900000,CF/DMF,,,,,xy stage,5,NA,NA,PPy,0.0005,800,0.2,7.2718E-07,0.00004,straight,aligned,Fuh2013
PEO/Chitosan,900000,CF/DMF,,,,,xy stage,5,NA,NA,PPy,0.0005,800,0.2,7.2718E-07,0.0001,straight,aligned,Fuh2013
PEO/Chitosan,900000,CF/DMF,,,,,xy stage,5,NA,NA,PPy,0.0005,800,0.2,7.3846E-07,0.0001,straight,mesh,Fuh2013
PVDF,534000,CF/DMF,,,,,NA,16,NA,NA,NA,0.0012,1440,NA,0.000000907,NA,straight,aligned,Fuh2015
PVDF,534000,CF/DMF,,,,,NA,16,NA,NA,NA,0.0012,1440,NA,0.000002909,NA,straight,aligned,Fuh2015
PEO,300000,CF/DMF,,,,,xy stage,6,NA,NA,NA,0.005,900,0.4,0.000000212,0.000005,straight,aligned,Huang2015
PEO,300000,CF/DMF,,,,,xy stage,6,NA,NA,NA,0.005,900,0.2,0.000000287,NA,straight,aligned,Huang2015
PEO,300000,CF/DMF,,,,,xy stage,6,NA,NA,NA,0.005,900,0.1,0.00000031,NA,meander,aligned,Huang2015
PEO,300000,CF/DMF,,,,,xy stage,6,NA,NA,NA,0.005,900,0.05,0.000000352,NA,coil,aligned,Huang2015
PEO,300000,CF/DMF,,,,,xy stage,NA,NA,2.0002E-11,NA,0.0075,NA,0.4,NA,NA,straight,single,Huang2015
PEO,100000,CF/DMF,,,,,rotating drum,10,NA,NA,Si,0.012519879,2000,NA,8.8787E-08,NA,straight,aligned,Kameoka2003
PEO,100000,CF/DMF,,,,,rotating drum,10,NA,NA,Si,0.0085,2000,1.288072322,1.01407E-07,NA,straight,aligned,Kameoka2003
PEO,100000,CF/DMF,,,,,rotating drum,10,NA,NA,Si,0.0085,2000,0.110587389,1.04172E-07,NA,straight,aligned,Kameoka2003
PEO,100000,CF/DMF,,,,,rotating drum,10,NA,NA,Si,0.010033744,2000,NA,1.05997E-07,NA,straight,aligned,Kameoka2003
PEO,100000,CF/DMF,,,,,rotating drum,10,NA,NA,Si,0.011028499,2000,NA,1.103E-07,NA,straight,aligned,Kameoka2003
PEO,100000,CF/DMF,,,,,rotating drum,10,NA,NA,Si,0.0085,2000,0.447063057,1.11961E-07,NA,straight,aligned,Kameoka2003
PEO,100000,CF/DMF,,,,,rotating drum,10,NA,NA,Si,0.0085,2000,1.709602411,1.17279E-07,NA,straight,aligned,Kameoka2003
PEO,100000,CF/DMF,,,,,rotating drum,10,NA,NA,Si,0.0085,2000,0.872308177,1.22872E-07,NA,straight,aligned,Kameoka2003
PEO,100000,CF/DMF,,,,,rotating drum,10,NA,NA,Si,0.008546541,2000,NA,1.50978E-07,NA,straight,aligned,Kameoka2003
PEO,100000,CF/DMF,,,,,rotating drum,10,NA,NA,Si,0.007562961,2000,NA,2.00652E-07,NA,straight,aligned,Kameoka2003
PEO,900000,CF/DMF,,,,,xy stage,5,NA,NA,NA,NA,4500,NA,0.00000015,NA,coil,randomly distributed,Kameoka2003a
PEO,900000,CF/DMF,,,,,xy stage,10,NA,NA,NA,NA,4500,NA,0.00000025,NA,coil,randomly distributed,Kameoka2003a
PEO,900000,CF/DMF,,,,,xy stage,20,NA,NA,NA,NA,4500,NA,0.0000004,NA,coil,randomly distributed,Kameoka2003a
PEO,900000,CF/DMF,,,,,xy stage,30,NA,NA,NA,NA,4500,NA,0.00000115,NA,coil,randomly distributed,Kameoka2003a
PVDF,534000,CF/DMF,,,,,xy stage,12,NA,2.2224E-11,Si,0.005,1200,0.03,4.22588E-05,0.00026314,curved,mesh,Lei2015
PVDF,534000,CF/DMF,,,,,xy stage,12,NA,2.2224E-11,Si,0.005,1200,0.03,6.32622E-05,NA,curved,mesh,Lei2015
PVDF,534000,CF/DMF,,,,,rotating drum,10,NA,NA,Cu,NA,NA,NA,4.59434E-05,NA,straight,aligned,Pan2014
PVDF,534000,CF/DMF,,,,,rotating drum,12,NA,NA,Cu,NA,NA,NA,4.72642E-05,NA,straight,aligned,Pan2014
PVDF,534000,CF/DMF,,,,,rotating drum,14,NA,NA,Cu,NA,NA,NA,3.90566E-05,NA,straight,aligned,Pan2014
PVDF,534000,CF/DMF,,,,,rotating drum,16,NA,NA,Cu,NA,NA,NA,4.06604E-05,NA,straight,aligned,Pan2014
PVDF,534000,CF/DMF,,,,,rotating drum,18,NA,NA,Cu,NA,NA,NA,4.40566E-05,NA,straight,aligned,Pan2014
PVDF,534000,CF/DMF,,,,,rotating drum,NA,NA,NA,Cu,NA,NA,0.5236,4.68688E-05,NA,straight,aligned,Pan2014
PVDF,534000,CF/DMF,,,,,rotating drum,NA,NA,NA,Cu,NA,NA,1.0472,0.00003614,NA,straight,aligned,Pan2014
PVDF,534000,CF/DMF,,,,,rotating drum,NA,NA,NA,Cu,NA,NA,1.5708,3.53499E-05,NA,straight,aligned,Pan2014
PVDF,534000,CF/DMF,,,,,rotating drum,NA,NA,NA,Cu,NA,NA,1.0944,4.10771E-05,NA,straight,aligned,Pan2014
PVDF,534000,CF/DMF,,,,,rotating drum,NA,NA,NA,Cu,NA,NA,2.6181,4.34473E-05,NA,straight,aligned,Pan2014
PVDF,534000,CF/DMF,,,,,rotating drum,NA,NA,NA,Cu,NA,2000,NA,5.18805E-05,NA,straight,aligned,Pan2014
PVDF,534000,CF/DMF,,,,,rotating drum,NA,NA,NA,Cu,NA,5000,NA,4.75085E-05,NA,straight,aligned,Pan2014
PVDF,534000,CF/DMF,,,,,rotating drum,NA,NA,NA,Cu,NA,6000,NA,4.44319E-05,NA,straight,aligned,Pan2014
PVDF,534000,CF/DMF,,,,,rotating drum,NA,NA,NA,Cu,NA,7000,NA,4.11934E-05,NA,straight,aligned,Pan2014
PVDF,534000,CF/DMF,,,,,rotating drum,NA,NA,NA,Cu,NA,10000,NA,0.000039736,NA,straight,aligned,Pan2014
PCL,45028,CF/DMF,,,,,xy stage,70,NA,NA,NA,NA,NA,0.2,0.000070841,NA,straight,single,Parajuli2016
PCL,45028,CF/DMF,,,,,xy stage,60,NA,NA,NA,NA,NA,0.2,0.000078672,NA,straight,single,Parajuli2016
PCL,45028,CF/DMF,,,,,xy stage,50,NA,NA,NA,NA,NA,0.2,0.000086505,NA,straight,single,Parajuli2016
PCL,45028,CF/DMF,,,,,xy stage,70,NA,NA,NA,NA,NA,0.2,0.000090344,NA,straight,single,Parajuli2016
PCL,45028,CF/DMF,,,,,xy stage,45,NA,NA,NA,NA,NA,0.2,0.000092868,NA,straight,single,Parajuli2016
PCL,45028,CF/DMF,,,,,xy stage,45,NA,NA,NA,NA,NA,0.2,0.000105517,NA,straight,single,Parajuli2016
PCL,45028,CF/DMF,,,,,xy stage,60,NA,NA,NA,NA,NA,0.2,0.000109655,NA,straight,single,Parajuli2016
PCL,45028,CF/DMF,,,,,xy stage,50,NA,NA,NA,NA,NA,0.2,0.000123448,NA,straight,single,Parajuli2016
PCL,45028,CF/DMF,,,,,xy stage,70,NA,NA,NA,NA,NA,0.2,0.000124482,NA,straight,single,Parajuli2016
PCL,45028,CF/DMF,,,,,xy stage,NA,NA,NA,NA,0.014,NA,0.2,0.000129797,NA,straight,single,Parajuli2016
PCL,45028,CF/DMF,,,,,xy stage,NA,NA,NA,NA,0.012,NA,0.2,0.000130858,NA,straight,single,Parajuli2016
PCL,45028,CF/DMF,,,,,xy stage,60,NA,NA,NA,NA,NA,0.2,0.000131034,NA,straight,single,Parajuli2016
PCL,45028,CF/DMF,,,,,xy stage,50,NA,NA,NA,NA,NA,0.2,0.000132068,NA,straight,single,Parajuli2016
PCL,45028,CF/DMF,,,,,xy stage,25,NA,NA,NA,NA,NA,0.2,0.000132309,NA,straight,single,Parajuli2016
PCL,45028,CF/DMF,,,,,xy stage,45,NA,NA,NA,NA,NA,0.2,0.000135862,NA,straight,single,Parajuli2016
PCL,45028,CF/DMF,,,,,xy stage,NA,NA,NA,NA,0.01,NA,0.2,0.000148181,NA,straight,single,Parajuli2016
PCL,45028,CF/DMF,,,,,xy stage,NA,NA,NA,NA,0.008,NA,0.2,0.000156666,NA,straight,single,Parajuli2016
PCL,45028,CF/DMF,,,,,xy stage,NA,NA,NA,NA,NA,3700,0.2,0.000159649,NA,straight,single,Parajuli2016
PCL,45028,CF/DMF,,,,,xy stage,NA,NA,NA,NA,0.005,NA,0.2,0.000162323,NA,straight,single,Parajuli2016
PCL,45028,CF/DMF,,,,,xy stage,NA,NA,NA,NA,NA,3200,0.2,0.000162807,NA,straight,single,Parajuli2016
PCL,45028,CF/DMF,,,,,xy stage,NA,NA,NA,NA,NA,3800,0.2,0.000162807,NA,straight,single,Parajuli2016
PCL,45028,CF/DMF,,,,,xy stage,NA,NA,NA,NA,NA,3500,0.2,0.000168421,NA,straight,single,Parajuli2016
PCL,45028,CF/DMF,,,,,xy stage,25,NA,NA,NA,NA,NA,0.2,0.000190689,NA,straight,single,Parajuli2016
PEO/NaCl,NA,CF/DMF,,,,,xy stage,0.1,NA,NA,NA,NA,NA,NA,0.000000092,NA,straight,aligned,Park2020
PEO/NaCl,NA,CF/DMF,,,,,xy stage,0.25,NA,NA,NA,NA,NA,NA,0.000000117,NA,straight,aligned,Park2020
PEO/NaCl,NA,CF/DMF,,,,,xy stage,0.5,NA,NA,NA,NA,NA,NA,0.000000161,NA,straight,aligned,Park2020
PEO/NaCl,NA,CF/DMF,,,,,xy stage,1,NA,NA,NA,NA,NA,NA,0.000000239,NA,straight,aligned,Park2020
PEO/TiO2,300000,CF/DMF,,,,,xy stage,5.44,NA,5.556E-12,Si3N4,0.0005,1100,NA,0.0000005,0.00004,straight,aligned,Ruggieri2013
PEO,NA,CF/DMF,,,,,touch spinning,0.5,NA,8.334E-11,NA,NA,NA,NA,0.000000298,NA,straight,cross aligned,Strauss2019
PEO/NT,NA,CF/DMF,,,,,touch spinning,0.5,NA,8.334E-11,NA,NA,NA,NA,0.00000032,NA,straight,cross aligned,Strauss2019
PCL,NA,CF/DMF,,,,,touch spinning,8,NA,8.334E-11,NA,NA,NA,NA,0.000000326,NA,straight,cross aligned,Strauss2019
PEU,NA,CF/DMF,,,,,touch spinning,5,NA,8.334E-11,NA,NA,NA,NA,0.000000328,NA,straight,cross aligned,Strauss2019
PEO,300000,CF/DMF,,,,,xy stage,3,NA,NA,Si,0.0005,1000,0.2,0.0000003,0.000025,meander,single,Sun2006a
PEO,300000,CF/DMF,,,,,xy stage,3,NA,NA,Si,0.0005,598,0.2,NA,0.000025,meander,single,Sun2006a
PEO,300000,CF/DMF,,,,,xy stage,3,NA,NA,Si,0.001,699,0.2,NA,0.000025,meander,single,Sun2006a
PEO,300000,CF/DMF,,,,,xy stage,3,NA,NA,Si,0.002,902,0.2,NA,0.000025,meander,single,Sun2006a
PEO,300000,CF/DMF,,,,,xy stage,3,NA,NA,Si,0.003,1204,0.2,NA,0.000025,meander,single,Sun2006a
PEO,300000,CF/DMF,,,,,xy stage,3,NA,NA,SiO2,0.0005,608,0.2,NA,0.000025,meander,single,Sun2006a
PEO,300000,CF/DMF,,,,,xy stage,3,NA,NA,SiO2,0.001,729,0.2,NA,0.000025,meander,single,Sun2006a
PEO,300000,CF/DMF,,,,,xy stage,3,NA,NA,SiO2,0.002,919,0.2,NA,0.000025,meander,single,Sun2006a
PEO,300000,CF/DMF,,,,,xy stage,3,NA,NA,SiO2,0.003,1255,0.2,NA,0.000025,meander,single,Sun2006a
PEO,300000,CF/DMF,,,,,xy stage,5,NA,NA,Si,0.0005,789,0.2,NA,0.000025,meander,single,Sun2006a
PEO,300000,CF/DMF,,,,,xy stage,5,NA,NA,Si,0.001,994,0.2,NA,0.000025,meander,single,Sun2006a
PEO,300000,CF/DMF,,,,,xy stage,5,NA,NA,Si,0.002,1190,0.2,NA,0.000025,meander,single,Sun2006a
PEO,300000,CF/DMF,,,,,xy stage,5,NA,NA,Si,0.003,1593,0.2,NA,0.000025,meander,single,Sun2006a
PEO,300000,CF/DMF,,,,,xy stage,5,NA,NA,SiO2,0.0005,814,0.2,NA,0.000025,meander,single,Sun2006a
PEO,300000,CF/DMF,,,,,xy stage,5,NA,NA,SiO2,0.001,1008,0.2,NA,0.000025,meander,single,Sun2006a
PEO,300000,CF/DMF,,,,,xy stage,5,NA,NA,SiO2,0.002,1211,0.2,NA,0.000025,meander,single,Sun2006a
PEO,300000,CF/DMF,,,,,xy stage,5,NA,NA,SiO2,0.003,1614,0.2,NA,0.000025,meander,single,Sun2006a
PEO,2000000,CF/DMF,,,,,multinozzle xy stage,5,NA,3.3336E-11,NA,NA,NA,NA,NA,0.00547,straight,aligned,Wang2015
PEO,2000000,CF/DMF,,,,,multinozzle xy stage,5,NA,NA,NA,0.002,NA,NA,NA,0.004113,straight,aligned,Wang2015
PEO,2000000,CF/DMF,,,,,multinozzle xy stage,5,NA,NA,NA,0.003,NA,NA,NA,0.004676,straight,aligned,Wang2015
PEO,2000000,CF/DMF,,,,,multinozzle xy stage,5,NA,NA,NA,0.004,NA,NA,NA,0.005368,straight,aligned,Wang2015
PEO,2000000,CF/DMF,,,,,multinozzle xy stage,5,NA,NA,NA,0.005,NA,NA,NA,0.005773,straight,aligned,Wang2015
PEO,2000000,CF/DMF,,,,,multinozzle xy stage,5,NA,NA,NA,0.006,NA,NA,NA,0.006659,straight,aligned,Wang2015
PEO,2000000,CF/DMF,,,,,multinozzle xy stage,5,NA,NA,NA,0.002,NA,NA,NA,0.003546,straight,aligned,Wang2015
PEO,2000000,CF/DMF,,,,,multinozzle xy stage,5,NA,NA,NA,0.003,NA,NA,NA,0.004052,straight,aligned,Wang2015
PEO,2000000,CF/DMF,,,,,multinozzle xy stage,5,NA,NA,NA,0.004,NA,NA,NA,0.004357,straight,aligned,Wang2015
PEO,2000000,CF/DMF,,,,,multinozzle xy stage,5,NA,NA,NA,0.005,NA,NA,NA,0.005113,straight,aligned,Wang2015
PEO,2000000,CF/DMF,,,,,multinozzle xy stage,5,NA,NA,NA,0.006,NA,NA,NA,0.005676,straight,aligned,Wang2015
PEO,2000000,CF/DMF,,,,,multinozzle xy stage,5,NA,NA,NA,0.002,NA,NA,NA,0.003023,straight,aligned,Wang2015
PEO,2000000,CF/DMF,,,,,multinozzle xy stage,5,NA,NA,NA,0.003,NA,NA,NA,0.003335,straight,aligned,Wang2015
PEO,2000000,CF/DMF,,,,,multinozzle xy stage,5,NA,NA,NA,0.004,NA,NA,NA,0.003582,straight,aligned,Wang2015
PEO,2000000,CF/DMF,,,,,multinozzle xy stage,5,NA,NA,NA,0.005,NA,NA,NA,0.004138,straight,aligned,Wang2015
PEO,2000000,CF/DMF,,,,,multinozzle xy stage,5,NA,NA,NA,0.006,NA,NA,NA,0.004421,straight,aligned,Wang2015
PEO,2000000,CF/DMF,,,,,multinozzle xy stage,5,NA,NA,NA,NA,1700,NA,NA,0.004551,straight,aligned,Wang2015
PEO,2000000,CF/DMF,,,,,multinozzle xy stage,5,NA,NA,NA,NA,1900,NA,NA,0.00471,straight,aligned,Wang2015
PEO,2000000,CF/DMF,,,,,multinozzle xy stage,5,NA,NA,NA,NA,2100,NA,NA,0.004654,straight,aligned,Wang2015
PEO,2000000,CF/DMF,,,,,multinozzle xy stage,5,NA,NA,NA,NA,2300,NA,NA,0.004729,straight,aligned,Wang2015
PEO,2000000,CF/DMF,,,,,multinozzle xy stage,5,NA,NA,NA,NA,2500,NA,NA,0.004799,straight,aligned,Wang2015
PEO,2000000,CF/DMF,,,,,multinozzle xy stage,5,NA,NA,NA,NA,2700,NA,NA,0.004915,straight,aligned,Wang2015
PEO,2000000,CF/DMF,,,,,multinozzle xy stage,5,NA,NA,NA,NA,1700,NA,NA,0.003946,straight,aligned,Wang2015
PEO,2000000,CF/DMF,,,,,multinozzle xy stage,5,NA,NA,NA,NA,1900,NA,NA,0.004047,straight,aligned,Wang2015
PEO,2000000,CF/DMF,,,,,multinozzle xy stage,5,NA,NA,NA,NA,2100,NA,NA,0.00407,straight,aligned,Wang2015
PEO,2000000,CF/DMF,,,,,multinozzle xy stage,5,NA,NA,NA,NA,2300,NA,NA,0.004197,straight,aligned,Wang2015
PEO,2000000,CF/DMF,,,,,multinozzle xy stage,5,NA,NA,NA,NA,2500,NA,NA,0.004256,straight,aligned,Wang2015
PEO,2000000,CF/DMF,,,,,multinozzle xy stage,5,NA,NA,NA,NA,2700,NA,NA,0.004315,straight,aligned,Wang2015
PEO,2000000,CF/DMF,,,,,multinozzle xy stage,5,NA,NA,NA,NA,1700,NA,NA,0.003314,straight,aligned,Wang2015
PEO,2000000,CF/DMF,,,,,multinozzle xy stage,5,NA,NA,NA,NA,1900,NA,NA,0.003457,straight,aligned,Wang2015
PEO,2000000,CF/DMF,,,,,multinozzle xy stage,5,NA,NA,NA,NA,2100,NA,NA,0.003553,straight,aligned,Wang2015
PEO,2000000,CF/DMF,,,,,multinozzle xy stage,5,NA,NA,NA,NA,2300,NA,NA,0.003659,straight,aligned,Wang2015
PEO,2000000,CF/DMF,,,,,multinozzle xy stage,5,NA,NA,NA,NA,2500,NA,NA,0.003869,straight,aligned,Wang2015
PEO,2000000,CF/DMF,,,,,multinozzle xy stage,5,NA,NA,NA,NA,2700,NA,NA,0.003903,straight,aligned,Wang2015
PEO,2000000,CF/DMF,,,,,xy stage,5,NA,3.334E-12,NA,0.004,NA,0.35,6.95567E-07,NA,meander,aligned,Xu2019
PEO,2000000,CF/DMF,,,,,xy stage,5,NA,3.334E-12,NA,0.004,NA,0.3,0.000000823,NA,meander,aligned,Xu2019
PEO,2000000,CF/DMF,,,,,xy stage,5,NA,3.334E-12,NA,0.004,NA,0.25,1.06381E-06,NA,meander,aligned,Xu2019
PEO,2000000,CF/DMF,,,,,xy stage,5,NA,3.334E-12,NA,0.004,NA,0.2,1.34999E-06,NA,meander,aligned,Xu2019
PEO,2000000,CF/DMF,,,,,xy stage,5,NA,3.334E-12,NA,0.004,1900,NA,1.41848E-06,NA,meander,aligned,Xu2019
PEO,2000000,CF/DMF,,,,,xy stage,5,NA,3.334E-12,NA,0.004,NA,0.15,1.69663E-06,NA,meander,aligned,Xu2019
PEO,2000000,CF/DMF,,,,,xy stage,5,NA,3.334E-12,NA,0.004,2000,NA,1.74457E-06,NA,meander,aligned,Xu2019
PEO,2000000,CF/DMF,,,,,xy stage,5,NA,3.334E-12,NA,0.004,2100,NA,0.000002125,NA,meander,aligned,Xu2019
PEO,2000000,CF/DMF,,,,,xy stage,5,NA,3.334E-12,NA,0.0055,2000,NA,2.2379E-06,NA,meander,aligned,Xu2019
PEO,2000000,CF/DMF,,,,,xy stage,5,NA,3.334E-12,NA,0.004,NA,0.1,2.34188E-06,NA,meander,aligned,Xu2019
PEO,2000000,CF/DMF,,,,,xy stage,5,NA,3.334E-12,NA,0.005,2000,NA,2.75008E-06,NA,meander,aligned,Xu2019
PEO,2000000,CF/DMF,,,,,xy stage,5,NA,3.334E-12,NA,0.004,NA,0.05,2.81326E-06,NA,meander,aligned,Xu2019
PEO,2000000,CF/DMF,,,,,xy stage,5,NA,3.334E-12,NA,0.004,2200,NA,2.94565E-06,NA,meander,aligned,Xu2019
PEO,2000000,CF/DMF,,,,,xy stage,5,NA,3.334E-12,NA,0.0045,2000,NA,2.96136E-06,NA,meander,aligned,Xu2019
PEO,2000000,CF/DMF,,,,,xy stage,5,NA,3.334E-12,NA,0.004,2300,NA,3.19022E-06,NA,meander,aligned,Xu2019
PEO,2000000,CF/DMF,,,,,xy stage,5,NA,3.334E-12,NA,0.004,2400,NA,3.64674E-06,NA,meander,aligned,Xu2019
PEO,2000000,CF/DMF,,,,,xy stage,5,NA,3.334E-12,NA,0.004,2000,NA,3.70362E-06,NA,meander,aligned,Xu2019
PEO,2000000,CF/DMF,,,,,xy stage,5,NA,3.334E-12,NA,0.0035,2000,NA,4.21138E-06,NA,meander,aligned,Xu2019
PEO,2000000,CF/DMF,,,,,xy stage,5,NA,3.334E-12,NA,0.004,2500,NA,4.23913E-06,NA,meander,aligned,Xu2019
PEO,2000000,CF/DMF,,,,,xy stage,5,NA,3.334E-12,NA,0.003,2000,NA,4.57311E-06,NA,meander,aligned,Xu2019
PEO,2000000,CF/DMF,,,,,xy stage,5,NA,3.334E-12,NA,0.0025,2000,NA,4.92156E-06,NA,meander,aligned,Xu2019
PEO,2000000,CF/DMF,,,,,xy stage,5,NA,3.334E-12,NA,0.004,2700,NA,5.07609E-06,NA,meander,aligned,Xu2019
Gelatin,NA,CF/DMF,,,,,xy stage,11,NA,NA,PDMS,0.00125,1000,NA,9.01907E-07,0.00004,straight,aligned,Xue2014
PEO,2000000,CF/DMF,,,,,multinozzle xy stage,8,NA,NA,NA,0.003,2500,0.08,2.88864E-06,NA,straight,aligned,Zhang2019
PEO,2000000,CF/DMF,,,,,multinozzle xy stage,8,NA,NA,NA,0.003,2500,0.08,4.41184E-06,NA,straight,aligned,Zhang2019
PEO,2000000,CF/DMF,,,,,multinozzle xy stage,8,NA,NA,NA,0.003,2500,0.08,6.04195E-06,NA,straight,aligned,Zhang2019
PEO,2000000,CF/DMF,,,,,multinozzle xy stage,8,NA,NA,NA,0.003,2500,0.08,6.54441E-06,NA,straight,aligned,Zhang2019
PEO,2000000,CF/DMF,,,,,multinozzle xy stage,8,NA,NA,NA,0.003,2500,0.08,7.21421E-06,0.002281,straight,aligned,Zhang2019
PEO,2000000,CF/DMF,,,,,multinozzle xy stage,8,NA,NA,NA,0.003,2500,0.08,9.33712E-06,NA,straight,aligned,Zhang2019
PEO,2000000,CF/DMF,,,,,multinozzle xy stage,8,NA,NA,NA,0.003,2500,0.08,1.00256E-05,0.002061,straight,aligned,Zhang2019
PEO/SU8,,CF/DMF,0.032,0.0088,25,1149.1,,0.25,,,,0.0001,200,,0.0000012,,,,Aguirre2020
PEO/SU8,,CF/DMF,0.056,0.00981,25,1215.525,,0.5,,,,0.0001,200,,0.00000209,,,,Aguirre2020
PEO/SU8,,CF/DMF,0.08,0.010825,25,1267.176786,,0.75,,,,0.0001,200,,0.00000216,,,,Aguirre2020
PEO/SU8,,CF/DMF,0.2,0.01184,25,1318.828571,,1,,,,0.0001,200,,0.000003494,,,,Aguirre2020
