Repository: KiraSensei13/MNT_ITESM_Thesis

File: 04_Papers/NFES_Review/_jupyterPlots/NFESdataSorted_df.csv (part 2 of 3)
PCL,80000.0,DCM/Methanol,0.007002205,,,1218.538,xy stage,8.0,0.000337,2.83e-10,Al,,15000.0,,3.65e-07,,straight,cross aligned,Beachley2011,6.452349378327247e-08,,
PCL,80000.0,DCM/Methanol,0.007002205,,,1218.538,xy stage,8.0,0.000337,2.83e-10,Al,,15000.0,,3.38e-07,,straight,cross aligned,Beachley2011,5.975052301026327e-08,,
PCL,80000.0,DCM/Methanol,0.007002205,,,1218.538,xy stage,8.0,0.000337,2.83e-10,Al,,20000.0,,2.85e-07,,straight,cross aligned,Beachley2011,5.0381358159541516e-08,,
PCL,80000.0,DCM/Methanol,0.007002205,,,1218.538,xy stage,8.0,0.000337,2.83e-10,Al,,20000.0,,2.7e-07,,straight,cross aligned,Beachley2011,4.772970773009196e-08,,
PEO,300000.0,Water/Ethanol,1.048316,0.005240768,11918.20629,894.313,xy stage,20.0,4e-05,,Si,0.001,1700.0,0.35,1.89e-06,,straight,single,GaofengZheng2010,2.113084238737301e-07,8.240000363905683e-08,0.6985276280052599
PEO,300000.0,Water/Ethanol,1.048316,0.007865925,11913.789840000001,894.313,xy stage,20.0,4e-05,,Si,0.001,1700.0,0.05,8.159999999999999e-07,,coil,single,GaofengZheng2010,9.123157348199141e-08,5.490000251355722e-08,1.0632855021443233
PAN,150000.0,DMF,0.9445,,,802.0,rotating drum,11.0,0.00015900000000000002,,Si,,900.0,,2.53e-06,,straight,aligned,George2020,3.81411850890871e-07,,
PAN,150000.0,DMF,0.9445,,,802.0,rotating drum,11.0,0.00015900000000000002,,Si,,800.0,,1.38e-06,,straight,aligned,George2020,2.080428277586569e-07,,
PAN,150000.0,DMF,0.9445,,,802.0,rotating drum,11.0,0.00015900000000000002,,Si,,600.0,,8.990000000000001e-07,,straight,aligned,George2020,1.3552934938770476e-07,,
PAN,150000.0,DMF,0.9445,,,802.0,rotating drum,11.0,0.00015900000000000002,,Si,,500.0,,8.95e-07,,straight,aligned,George2020,1.3492632669854923e-07,,
PAN,150000.0,DMF,0.9445,,,802.0,rotating drum,11.0,0.00015900000000000002,,Si,,700.0,,8.709999999999999e-07,,straight,aligned,George2020,1.3130819056361604e-07,,
PAN,150000.0,DMF,0.9445,,,802.0,rotating drum,11.0,0.00015900000000000002,,Si,0.0007,,,8.39e-07,,straight,aligned,George2020,1.2648400905037185e-07,,
PAN,150000.0,DMF,0.9445,,,802.0,rotating drum,11.0,0.00015900000000000002,,Si,0.0025,,,6.32e-07,,straight,aligned,George2020,9.527758488657332e-08,,
PAN,150000.0,DMF,0.9445,,,802.0,rotating drum,11.0,0.00015900000000000002,,Si,0.0045,,,5.59e-07,,straight,aligned,George2020,8.427242080948493e-08,,
PAN,150000.0,DMF,0.9445,,,802.0,rotating drum,11.0,0.00015900000000000002,,Si,,400.0,,5.070000000000001e-07,,straight,aligned,George2020,7.64331258504631e-08,,
PAN,150000.0,DMF,0.9445,,,802.0,rotating drum,11.0,0.00015900000000000002,,Si,0.01,,,4.0899999999999997e-07,,straight,aligned,George2020,6.165906996615265e-08,,
POSS-PCL-PCU,2000.0,CF/DMF,0.7474335,0.010288334,32235.64483,1142.62,xy stage,20.0,0.00075,1.6699999999999998e-11,,0.0005,9000.0,0.01,6.9e-05,0.00047999999999999996,meander,mesh,Gupta2007,7.714434522374273e-06,6.599999968893082e-06,0.04434058500072039
POSS-PCU,2000.0,CF/DMF,0.7474335,0.010288334,32164.67635,1142.62,xy stage,20.0,0.00075,1.6699999999999998e-11,,0.0005,9000.0,0.01,1.87e-05,0.000352,meander,mesh,Gupta2007,2.0907235589623034e-06,6.599999968893082e-06,0.08526754299891534
PCL,80000.0,CF/DMF,0.7474335,,,1142.62,xy stage,,0.0009119999999999999,,,0.005,3000.0,0.05,0.0001505,0.001,straight,mesh,He2018,,,
PCL,80000.0,CF/DMF,0.7474335,,,1142.62,xy stage,,0.0009119999999999999,,,0.005,3000.0,0.05,0.0001268,0.001,straight,mesh,He2018,,,
PCL,80000.0,CF/DMF,0.7474335,,,1142.62,xy stage,,0.0009119999999999999,,,0.005,3000.0,0.05,0.00010829999999999999,0.001,straight,mesh,He2018,,,
PEtOx,50000.0,,,,,,melt,,0.000337,,Al,0.005,4000.0,0.0033299999999999996,5.91e-05,,straight,cross aligned,Hochleitner2014,,,
PEtOx,50000.0,,,,,,melt,,0.00026000000000000003,,Al,0.003,5000.0,0.0033299999999999996,4.84e-05,,straight,cross aligned,Hochleitner2014,,,
PEtOx,50000.0,,,,,,melt,,0.000337,,Al,0.005,5000.0,0.0033299999999999996,4.6700000000000003e-05,,straight,cross aligned,Hochleitner2014,,,
PEtOx,50000.0,,,,,,melt,,0.00026000000000000003,,Al,0.005,6000.0,0.0033299999999999996,4.55e-05,,straight,cross aligned,Hochleitner2014,,,
PEtOx,50000.0,,,,,,melt,,0.00026000000000000003,,Al,0.005,6500.0,0.0033299999999999996,4.47e-05,,straight,cross aligned,Hochleitner2014,,,
PEtOx,50000.0,,,,,,melt,,0.00026000000000000003,,Al,0.005,5000.0,0.0033299999999999996,4.45e-05,,straight,cross aligned,Hochleitner2014,,,
PEtOx,50000.0,,,,,,melt,,0.00026000000000000003,,Al,0.004,5000.0,0.0033299999999999996,4.44e-05,,straight,cross aligned,Hochleitner2014,,,
PEtOx,50000.0,,,,,,melt,,0.00026000000000000003,,Al,0.005,5000.0,0.0033299999999999996,4.3700000000000005e-05,,straight,cross aligned,Hochleitner2014,,,
PEtOx,50000.0,,,,,,melt,,0.00026000000000000003,,Al,0.006999999999999999,5000.0,0.0033299999999999996,4.36e-05,,straight,cross aligned,Hochleitner2014,,,
PEtOx,50000.0,,,,,,melt,,0.00026000000000000003,,Al,0.006,5000.0,0.0033299999999999996,4.07e-05,,straight,cross aligned,Hochleitner2014,,,
PEtOx,50000.0,,,,,,melt,,0.00026000000000000003,,Al,0.005,4000.0,0.0033299999999999996,4.01e-05,,straight,cross aligned,Hochleitner2014,,,
PEtOx,50000.0,,,,,,melt,,0.00021,,Al,0.005,3000.0,0.0033299999999999996,3.8900000000000004e-05,,straight,cross aligned,Hochleitner2014,,,
PEtOx,50000.0,,,,,,melt,,0.00026000000000000003,,Al,0.005,3000.0,0.0033299999999999996,3.78e-05,,straight,cross aligned,Hochleitner2014,,,
PEtOx,50000.0,,,,,,melt,,0.000337,,Al,0.005,6000.0,0.0033299999999999996,3.09e-05,,straight,cross aligned,Hochleitner2014,,,
PEtOx,50000.0,,,,,,melt,,0.00021,,Al,0.005,6000.0,0.0033299999999999996,3.05e-05,,straight,cross aligned,Hochleitner2014,,,
PEtOx,50000.0,,,,,,melt,,0.00021,,Al,0.005,5000.0,0.0033299999999999996,3.02e-05,,straight,cross aligned,Hochleitner2014,,,
PEtOx,50000.0,,,,,,melt,,0.00021,,Al,0.005,4000.0,0.0033299999999999996,2.8600000000000004e-05,,straight,cross aligned,Hochleitner2014,,,
PEtOx,50000.0,,,,,,melt,,0.00021,,Al,0.006,5000.0,0.0033299999999999996,2.84e-05,,straight,cross aligned,Hochleitner2014,,,
PEtOx,50000.0,,,,,,melt,,0.00021,,Al,0.005,7000.0,0.0033299999999999996,2.8300000000000003e-05,,straight,cross aligned,Hochleitner2014,,,
PEtOx,50000.0,,,,,,melt,,0.00021,,Al,0.003,5000.0,0.0033299999999999996,2.8100000000000002e-05,,straight,cross aligned,Hochleitner2014,,,
PEtOx,50000.0,,,,,,melt,,0.00021,,Al,0.004,5000.0,0.0033299999999999996,2.75e-05,,straight,cross aligned,Hochleitner2014,,,
PEtOx,50000.0,,,,,,melt,,0.00021,,Al,0.006999999999999999,5000.0,0.0033299999999999996,2.6899999999999997e-05,,straight,cross aligned,Hochleitner2014,,,
PEtOx,50000.0,,,,,,melt,,0.00021,,Al,0.005,5000.0,0.0033299999999999996,2.57e-05,,straight,cross aligned,Hochleitner2014,,,
PEtOx,50000.0,,,,,,melt,,0.00016,,Al,0.005,3000.0,0.0033299999999999996,2.12e-05,,straight,cross aligned,Hochleitner2014,,,
PEtOx,50000.0,,,,,,melt,,0.00016,,Al,0.005,4000.0,0.0033299999999999996,2.0399999999999998e-05,,straight,cross aligned,Hochleitner2014,,,
PEtOx,50000.0,,,,,,melt,,0.00016,,Al,0.005,7000.0,0.0033299999999999996,1.8100000000000003e-05,,straight,cross aligned,Hochleitner2014,,,
PEtOx,50000.0,,,,,,melt,,0.00016,,Al,0.005,6000.0,0.0033299999999999996,1.6e-05,,straight,cross aligned,Hochleitner2014,,,
PEtOx,50000.0,,,,,,melt,,0.000337,,Al,0.005,7000.0,0.0033299999999999996,1.4999999999999999e-05,,straight,cross aligned,Hochleitner2014,,,
PEtOx,50000.0,,,,,,melt,,0.00016,,Al,0.005,5000.0,0.0033299999999999996,1.4099999999999999e-05,,straight,cross aligned,Hochleitner2014,,,
PEtOx,50000.0,,,,,,melt,,0.00016,,Al,0.003,5000.0,0.0033299999999999996,1.36e-05,,straight,cross aligned,Hochleitner2014,,,
PEtOx,50000.0,,,,,,melt,,0.00016,,Al,0.004,5000.0,0.0033299999999999996,1.3300000000000001e-05,,straight,cross aligned,Hochleitner2014,,,
PEtOx,50000.0,,,,,,melt,,0.00016,,Al,0.006999999999999999,5000.0,0.0033299999999999996,1.29e-05,,straight,cross aligned,Hochleitner2014,,,
PEtOx,50000.0,,,,,,melt,,0.00016,,Al,0.006,5000.0,0.0033299999999999996,1.26e-05,,straight,cross aligned,Hochleitner2014,,,
PEtOx,50000.0,,,,,,melt,,0.00016,,Al,0.005,5000.0,0.0033299999999999996,1.25e-05,,straight,cross aligned,Hochleitner2014,,,
PLA/PEG,72000.0,,,,,,melt,,0.000337,,Si,0.0035,4000.0,0.08333,3.1e-05,,straight,mesh,Hochleitner2017,,,
PEO,300000.0,CF/DMF,0.7474335,,,1142.62,xy stage,,,2.0000000000000002e-11,,0.0075,,0.4,,,straight,single,Huang2015,,,
PEO,300000.0,CF/DMF,0.7474335,6.12e-05,34838.96486,1142.62,xy stage,6.0,,,,0.005,900.0,0.05,3.5200000000000003e-07,,coil,aligned,Huang2015,7.18516991216399e-08,1.1095262104568895e-07,0.4419473209851261
PEO,300000.0,CF/DMF,0.7474335,6.12e-05,34838.964980000004,1142.62,xy stage,6.0,,,,0.005,900.0,0.1,3.1e-07,,meander,aligned,Huang2015,6.327848502189877e-08,1.1095262104568895e-07,0.47093502296929346
PEO,300000.0,CF/DMF,0.7474335,6.12e-05,34838.964980000004,1142.62,xy stage,6.0,,,,0.005,900.0,0.2,2.87e-07,,straight,aligned,Huang2015,5.858362968156435e-08,1.1095262104568895e-07,0.489441610004599
PEO,300000.0,CF/DMF,0.7474335,6.12e-05,34838.96488,1142.62,xy stage,6.0,,,,0.005,900.0,0.4,2.12e-07,5e-06,straight,aligned,Huang2015,4.3274318789169476e-08,1.1095262104568895e-07,0.5694740080277121
PLGA,33000.0,CF/DMF,0.7474335,,,1142.62,xy stage,15.0,0.00109,8.33e-10,,0.2,15000.0,,8.95e-06,,curved,randomly distributed,Husain2016,1.155440031618546e-06,,
PLGA,33000.0,CF/DMF,0.7474335,,,1142.62,xy stage,10.0,0.00109,8.33e-10,,0.2,15000.0,,5.74e-06,,curved,randomly distributed,Husain2016,9.075736884683249e-07,,
PLGA,33000.0,CF/DMF,0.7474335,,,1142.62,xy stage,4.0,0.00109,8.33e-10,,0.2,15000.0,,4.56e-06,,curved,randomly distributed,Husain2016,1.14e-06,,
PLGA,33000.0,CF/DMF,0.7474335,,,1142.62,xy stage,2.0,0.00109,8.33e-10,,0.2,15000.0,,4.36e-06,,curved,randomly distributed,Husain2016,1.5414927829866736e-06,,
PLGA,33000.0,CF/DMF,0.7474335,,,1142.62,xy stage,25.0,0.00109,8.33e-10,,0.2,15349.318619999998,,3.27e-06,,curved,randomly distributed,Husain2016,3.27e-07,,
PLGA,33000.0,CF/DMF,0.7474335,,,1142.62,xy stage,25.0,0.00109,8.33e-10,,0.2,15000.0,,3.23e-06,,curved,randomly distributed,Husain2016,3.23e-07,,
PLGA,33000.0,CF/DMF,0.7474335,,,1142.62,xy stage,25.0,0.00109,8.33e-10,,0.2,20327.0367,,3.01e-06,,curved,randomly distributed,Husain2016,3.01e-07,,
PLGA,33000.0,CF/DMF,0.7474335,,,1142.62,xy stage,25.0,0.00109,8.33e-10,,0.2,25332.23016,,2.81e-06,,curved,randomly distributed,Husain2016,2.8100000000000004e-07,,
PLGA,33000.0,CF/DMF,0.7474335,,,1142.62,xy stage,20.0,0.00109,8.33e-10,,0.15,16068.228819999998,,2.55e-06,,curved,randomly distributed,Husain2016,2.850986671312232e-07,,
PLGA,33000.0,CF/DMF,0.7474335,,,1142.62,xy stage,25.0,0.00109,8.33e-10,,0.15,25289.84823,,2.41e-06,,curved,randomly distributed,Husain2016,2.41e-07,,
PLGA,33000.0,CF/DMF,0.7474335,,,1142.62,xy stage,20.0,0.00109,8.33e-10,,0.15,20915.81995,,2.14e-06,,curved,randomly distributed,Husain2016,2.3925927359247747e-07,,
PLGA,33000.0,CF/DMF,0.7474335,,,1142.62,xy stage,25.0,0.00109,8.33e-10,,0.15,20222.66329,,2.01e-06,,curved,randomly distributed,Husain2016,2.0099999999999999e-07,,
PLGA,33000.0,CF/DMF,0.7474335,,,1142.62,xy stage,25.0,0.00109,8.33e-10,,0.15,15210.78663,,1.95e-06,,curved,randomly distributed,Husain2016,1.95e-07,,
PLGA,33000.0,CF/DMF,0.7474335,,,1142.62,xy stage,20.0,0.00109,8.33e-10,,0.15,23812.25385,,1.95e-06,,curved,randomly distributed,Husain2016,2.1801662780622947e-07,,
PLGA,33000.0,CF/DMF,0.7474335,,,1142.62,xy stage,20.0,0.00109,8.33e-10,,0.2,15769.23769,,1.81e-06,,curved,randomly distributed,Husain2016,2.0236415196373097e-07,,
PLGA,33000.0,CF/DMF,0.7474335,,,1142.62,xy stage,20.0,0.00109,8.33e-10,,0.2,15000.0,,1.77e-06,,curved,randomly distributed,Husain2016,1.978920160087314e-07,,
PLGA,33000.0,CF/DMF,0.7474335,,,1142.62,xy stage,20.0,0.00109,8.33e-10,,0.2,20741.56131,,1.71e-06,,curved,randomly distributed,Husain2016,1.9118381207623202e-07,,
PLGA,33000.0,CF/DMF,0.7474335,,,1142.62,xy stage,20.0,0.00109,8.33e-10,,0.2,23700.36147,,1.67e-06,,curved,randomly distributed,Husain2016,1.8671167612123244e-07,,
PEO,30000.0,Water/Ethanol,1.048316,0.0005242999999999999,11906.09623,894.313,xy stage,8.0,0.00021,8.33e-12,Si,0.002,2000.0,0.001,9.77e-06,,meander,aligned,Jiang2018,1.7271083130481423e-06,2.8499974081207143e-07,0.24445727196295164
PEO,30000.0,Water/Ethanol,1.048316,0.0005242999999999999,11914.36315,894.313,xy stage,8.0,0.00021,8.33e-12,Si,0.002,2000.0,0.005,7.35e-06,,meander,aligned,Jiang2018,1.2993087104302811e-06,2.8499974081207143e-07,0.28174476205842386
PEO,30000.0,Water/Ethanol,1.048316,0.0005242999999999999,11900.82276,894.313,xy stage,8.0,0.00021,8.33e-12,Si,0.002,2000.0,0.001,5.48e-06,,meander,aligned,Jiang2018,9.687362902255702e-07,2.8499974081207143e-07,0.32647968601539523
PEO,30000.0,Water/Ethanol,1.048316,0.0005242999999999999,11896.26507,894.313,xy stage,8.0,0.00021,8.33e-12,Si,0.002,2000.0,0.01,4.85e-06,,meander,aligned,Jiang2018,8.57366972188689e-07,2.8499974081207143e-07,0.3471033070195562
PEO,30000.0,Water/Ethanol,1.048316,0.0005242999999999999,11920.61672,894.313,xy stage,8.0,0.00021,8.33e-12,Si,0.002,2000.0,0.005,3.83e-06,,meander,aligned,Jiang2018,6.770547429861192e-07,2.8499974081207143e-07,0.3901990320709013
PEO,30000.0,Water/Ethanol,1.048316,0.0005242999999999999,11902.75738,894.313,xy stage,8.0,0.00021,8.33e-12,Si,0.002,2000.0,0.02,3.72e-06,0.169959875,meander,aligned,Jiang2018,6.576093065034892e-07,2.8499974081207143e-07,0.39622299497189173
PEO,30000.0,Water/Ethanol,1.048316,0.0005242999999999999,11910.1078,894.313,xy stage,8.0,0.00021,8.33e-12,Si,0.002,2000.0,0.01,3.27e-06,,meander,aligned,Jiang2018,5.780597936200027e-07,2.8499974081207143e-07,0.42247713996230635
PEO,30000.0,Water/Ethanol,1.048316,0.0005242999999999999,11920.226429999999,894.313,xy stage,8.0,0.00021,8.33e-12,Si,0.002,2000.0,0.02,2.82e-06,2.175438595,meander,aligned,Jiang2018,4.985102807365161e-07,2.8499974081207143e-07,0.45474520694090476
PEO,100000.0,CF/DMF,0.7474335,0.000736491,4729.5365090000005,1142.62,rotating drum,10.0,,,Si,0.007562961,2000.0,,2.01e-07,,straight,aligned,Kameoka2003,3.1780890484692214e-08,1.9899987495528997e-08,1.8035547319432992
PEO,100000.0,CF/DMF,0.7474335,0.0007356960000000001,4737.048895,1142.62,rotating drum,10.0,,,Si,0.008546541,2000.0,,1.51e-07,,straight,aligned,Kameoka2003,2.3875196334271262e-08,1.5600007738081167e-08,2.079190292079324
PEO,100000.0,CF/DMF,0.7474335,0.00073436,4732.808831,1142.62,rotating drum,10.0,,,Si,0.0085,2000.0,0.8723081770000001,1.23e-07,,straight,aligned,Kameoka2003,1.9448007610035533e-08,1.580000064732034e-08,2.304754168100521
PEO,100000.0,CF/DMF,0.7474335,0.00073436,4749.036848,1142.62,rotating drum,10.0,,,Si,0.0085,2000.0,1.7096024109999999,1.1699999999999999e-07,,straight,aligned,Kameoka2003,1.8499324311985018e-08,1.580000064732034e-08,2.359070639993801
PEO,100000.0,CF/DMF,0.7474335,0.00073436,4736.089411,1142.62,rotating drum,10.0,,,Si,0.0085,2000.0,0.44706305700000004,1.12e-07,,straight,aligned,Kameoka2003,1.7708754896942925e-08,1.580000064732034e-08,2.4144470660497825
PEO,100000.0,CF/DMF,0.7474335,0.000734799,4750.660268,1142.62,rotating drum,10.0,,,Si,0.011028498999999999,2000.0,,1.1e-07,,straight,aligned,Kameoka2003,1.7392527130926088e-08,9.379994774879839e-09,2.4325586300991295
PEO,100000.0,CF/DMF,0.7474335,0.000736885,4737.605075,1142.62,rotating drum,10.0,,,Si,0.010033744,2000.0,,1.06e-07,,straight,aligned,Kameoka2003,1.676007159889241e-08,1.1299994201781772e-08,2.481442898103483
PEO,100000.0,CF/DMF,0.7474335,0.00073436,4745.574652,1142.62,rotating drum,10.0,,,Si,0.0085,2000.0,0.11058738900000001,1.04e-07,,straight,aligned,Kameoka2003,1.6443843832875574e-08,1.580000064732034e-08,2.503084850079179
PEO,100000.0,CF/DMF,0.7474335,0.00073436,4756.830843,1142.62,rotating drum,10.0,,,Si,0.0085,2000.0,1.288072322,1.0099999999999999e-07,,straight,aligned,Kameoka2003,1.5969502183850315e-08,1.580000064732034e-08,2.536980361003897
PEO,100000.0,CF/DMF,0.7474335,0.0007346360000000001,4737.045575,1142.62,rotating drum,10.0,,,Si,0.012519879,2000.0,,8.880000000000001e-08,,straight,aligned,Kameoka2003,1.4040512811147607e-08,7.280002014775111e-09,2.7112925559719487
PEO,900000.0,CF/DMF,0.7474335,,,1142.62,xy stage,30.0,,,,,4500.0,,1.15e-06,,coil,randomly distributed,Kameoka2003a,1.0498015685515683e-07,,
PEO,900000.0,CF/DMF,0.7474335,,,1142.62,xy stage,20.0,,,,,4500.0,,4e-07,,coil,randomly distributed,Kameoka2003a,4.472135954999579e-08,,
PEO,900000.0,CF/DMF,0.7474335,,,1142.62,xy stage,10.0,,,,,4500.0,,2.5e-07,,coil,randomly distributed,Kameoka2003a,3.952847075210474e-08,,
PEO,900000.0,CF/DMF,0.7474335,,,1142.62,xy stage,5.0,,,,,4500.0,,1.5e-07,,coil,randomly distributed,Kameoka2003a,3.3541019662496846e-08,,
PVDF,534000.0,Acetone/DMSO,0.162270122,,,943.42,auxiliary electrodes,17.0,0.0001,3.8900000000000006e-12,Paper,0.00075,1900.0,0.01,,,meander,single,Kim2018,,,
PCL,50000.0,CF,0.550367,,,1483.24,xy stage,18.34997064,0.00025,,,,6000.0,0.0075,0.000103,,coil,single,Kolan2018,1.2022354844221245e-05,,
PCL,50000.0,CF,0.550367,,,1483.24,xy stage,18.34997064,0.00025,,,,10000.0,0.0025,9.98e-05,,coil,single,Kolan2018,1.1648844790808545e-05,,
PCL,50000.0,CF,0.550367,,,1483.24,xy stage,18.34997064,0.00025,,,,8000.0,0.0075,8.72e-05,,coil,single,Kolan2018,1.0178148955496044e-05,,
PCL,50000.0,CF,0.550367,,,1483.24,xy stage,18.34997064,0.00025,,,,12000.0,0.0075,8.02e-05,,coil,single,Kolan2018,9.361095713655765e-06,,
PCL,50000.0,CF,0.550367,,,1483.24,xy stage,18.34997064,0.00025,,,,10000.0,0.005,4.8e-05,,coil,single,Kolan2018,5.602650801190483e-06,,
PCL,50000.0,CF,0.550367,,,1483.24,xy stage,18.34997064,0.00025,,,,10000.0,0.005,4.7799999999999996e-05,,coil,single,Kolan2018,5.579306422852189e-06,,
PCL,50000.0,CF,0.550367,,,1483.24,xy stage,18.34997064,0.00025,,,,10000.0,0.0075,4.68e-05,,coil,single,Kolan2018,5.46258453116072e-06,,
PCL,50000.0,CF,0.550367,,,1483.24,xy stage,18.34997064,0.00025,,,,10000.0,0.005,4.22e-05,,coil,single,Kolan2018,4.925663829379966e-06,,
PCL,50000.0,CF,0.550367,,,1483.24,xy stage,18.34997064,0.00025,,,,10000.0,0.005,3.34e-05,,coil,single,Kolan2018,3.898511182495044e-06,,
PCL,80000.0,CF,0.550367,,,1483.24,xy stage,8.8,0.0002,2.78e-11,Si,0.07,25000.0,0.002,,,coil,single,Lee2012,,,
PCL,80000.0,CF,0.550367,,,1483.24,xy stage,8.8,0.0002,2.78e-11,Si,0.07,25000.0,0.01,,,,single,Lee2012,,,
PCL,80000.0,CF,0.550367,,,1483.24,xy stage,8.8,0.0002,2.78e-11,Si,0.07,25000.0,0.025,,,coil,single,Lee2012,,,
PCL,80000.0,CF,0.550367,,,1483.24,xy stage,8.8,0.0002,2.78e-11,Si,0.07,25000.0,0.05,,,,single,Lee2012,,,
PCL,80000.0,CF,0.550367,,,1483.24,xy stage,8.8,0.0002,2.78e-11,Si,0.07,25000.0,0.1,,,coil,single,Lee2012,,,
PCL,80000.0,CF,0.550367,,,1483.24,xy stage,8.8,0.0002,2.78e-11,Si,0.07,25000.0,0.2,,,coil,single,Lee2012,,,
PCL,80000.0,CF,0.550367,0.0009973480000000001,1978.8878960000002,1483.24,xy stage,8.8,0.0002,2.78e-11,Si,0.07,25000.0,0.5,6.41e-07,,meander,single,Lee2012,1.0804052795973453e-07,3.639999865072754e-08,0.9773333671161124
PVDF,534000.0,CF/DMF,0.7474335,1.47e-05,4734.90995,1142.62,xy stage,12.0,,2.2199999999999998e-11,Si,0.005,1200.0,0.03,6.330000000000001e-05,,curved,mesh,Lei2015,9.136568009925828e-06,8.212003516850991e-07,0.1063100299952087
PVDF,534000.0,CF/DMF,0.7474335,1.47e-05,4733.124612,1142.62,xy stage,12.0,,2.2199999999999998e-11,Si,0.005,1200.0,0.03,4.23e-05,0.00026314,curved,mesh,Lei2015,6.105479096680292e-06,8.212003516850991e-07,0.13007319400170558
PVP,1300000.0,CF/DMF,0.7474335,2.94e-05,4737.739163,1142.62,xy stage,17.4,0.0005099999999999999,8.329999999999999e-11,Si/SiO2,0.001,50.0,0.8,1.7600000000000001e-07,,straight,mesh,Lim2019,2.1096385265356906e-08,1.782118818761066e-08,2.211729704961928
PVP,1300000.0,CF/DMF,0.7474335,4.4e-05,4737.739162,1142.62,xy stage,17.4,0.0005099999999999999,8.329999999999999e-11,Si/SiO2,0.001,50.0,0.8,1.56e-07,,straight,mesh,Lim2019,1.8699068757929984e-08,1.1907793925358031e-08,2.3492329610666287
PVP,1300000.0,CF/DMF,0.7474335,2.2e-05,4737.7391609999995,1142.62,xy stage,17.4,0.0005099999999999999,8.329999999999999e-11,Si/SiO2,0.001,50.0,0.8,1.48e-07,,straight,mesh,Lim2019,1.7740142154959216e-08,2.3815587850716062e-08,2.4118901680124725
PVDF,534000.0,Acetone/DMSO,0.162270122,,,943.42,xy stage,18.0,0.0003,,,,900.0,0.06,8.96e-05,,straight,aligned,Liu2013,1.0559461265719109e-05,,
PVDF,534000.0,Acetone/DMSO,0.162270122,,,943.42,xy stage,18.0,0.0003,,,,900.0,0.06,7.950000000000001e-05,,straight,aligned,Liu2013,9.369164850721755e-06,,
PVDF,534000.0,Acetone/DMSO,0.162270122,,,943.42,xy stage,18.0,0.0003,,,,900.0,0.06,7.6e-05,,straight,aligned,Liu2013,8.956685895029602e-06,,
PVDF,534000.0,Acetone/DMSO,0.162270122,,,943.42,xy stage,18.0,0.00028,,,,900.0,0.06,6.7e-05,,straight,aligned,Liu2013,7.89602572324978e-06,,
PVDF,534000.0,Acetone/DMSO,0.162270122,,,943.42,xy stage,18.0,0.00028,,,,900.0,0.06,6.29e-05,,straight,aligned,Liu2013,7.412836089438973e-06,,
PVDF,534000.0,Acetone/DMSO,0.162270122,,,943.42,xy stage,18.0,0.00028,,,,900.0,0.06,5.07e-05,,straight,aligned,Liu2013,5.975052301026326e-06,,
PVDF,534000.0,Acetone/DMSO,0.162270122,,,943.42,xy stage,18.0,0.00022999999999999998,,,,1200.0,0.03,3.47e-05,,straight,aligned,Liu2013,4.0894342178622e-06,,
PVDF,534000.0,Acetone/DMSO,0.162270122,,,943.42,xy stage,18.0,0.00022999999999999998,,,,900.0,0.06,3.3e-05,,straight,aligned,Liu2013,3.889087296526012e-06,,
PVDF,534000.0,Acetone/DMSO,0.162270122,,,943.42,xy stage,18.0,0.00022999999999999998,,,,1200.0,0.03,2.9199999999999998e-05,,straight,aligned,Liu2013,3.4412530017745312e-06,,
PVDF,534000.0,Acetone/DMSO,0.162270122,,,943.42,xy stage,18.0,0.00022999999999999998,,,,1200.0,0.03,2.61e-05,,straight,aligned,Liu2013,3.0759144981614817e-06,,
PVDF,534000.0,Acetone/DMSO,0.162270122,,,943.42,xy stage,18.0,0.00022999999999999998,,,,1200.0,0.05,2.51e-05,,straight,aligned,Liu2013,2.958063367963724e-06,,
PVDF,534000.0,Acetone/DMSO,0.162270122,,,943.42,xy stage,18.0,0.00022999999999999998,,,,1500.0,0.08,2.34e-05,,straight,aligned,Liu2013,2.7577164466275354e-06,,
PVDF,534000.0,Acetone/DMSO,0.162270122,,,943.42,xy stage,18.0,0.00022999999999999998,,,,1200.0,0.05,2.3100000000000002e-05,,straight,aligned,Liu2013,2.7223611075682084e-06,,
PVDF,534000.0,Acetone/DMSO,0.162270122,,,943.42,xy stage,18.0,0.00022999999999999998,,,,1200.0,0.05,2.1600000000000003e-05,,straight,aligned,Liu2013,2.5455844122715715e-06,,
PVDF,534000.0,Acetone/DMSO,0.162270122,,,943.42,xy stage,18.0,0.00022999999999999998,,,,900.0,0.06,2.14e-05,,straight,aligned,Liu2013,2.5220141862320194e-06,,
PVDF,534000.0,Acetone/DMSO,0.162270122,,,943.42,xy stage,18.0,0.00022999999999999998,,,,1200.0,0.07,1.8100000000000003e-05,,straight,aligned,Liu2013,2.1331054565794187e-06,,
PVDF,534000.0,Acetone/DMSO,0.162270122,,,943.42,xy stage,18.0,0.00022999999999999998,,,,1200.0,0.07,1.6899999999999997e-05,,straight,aligned,Liu2013,1.9916841003421084e-06,,
PVDF,534000.0,Acetone/DMSO,0.162270122,,,943.42,xy stage,18.0,0.00022999999999999998,,,,1500.0,0.08,1.57e-05,,straight,aligned,Liu2013,1.8502627441047992e-06,,
PVDF,534000.0,Acetone/DMSO,0.162270122,,,943.42,xy stage,18.0,0.00022999999999999998,,,,1200.0,0.08,1.4599999999999999e-05,,straight,aligned,Liu2013,1.7206265008872656e-06,,
PVDF,534000.0,Acetone/DMSO,0.162270122,,,943.42,xy stage,18.0,0.00022999999999999998,,,,1200.0,0.07,1.4300000000000002e-05,,straight,aligned,Liu2013,1.6852711618279386e-06,,
PVDF,534000.0,Acetone/DMSO,0.162270122,,,943.42,xy stage,16.0,0.00022999999999999998,,,,900.0,0.08,1.42e-05,,straight,aligned,Liu2013,1.775e-06,,
PVDF,534000.0,Acetone/DMSO,0.162270122,,,943.42,xy stage,18.0,0.00022999999999999998,,,,1500.0,0.08,1.3300000000000001e-05,,straight,aligned,Liu2013,1.5674200316301806e-06,,
PVDF,534000.0,Acetone/DMSO,0.162270122,,,943.42,xy stage,18.0,0.00022999999999999998,,,,1200.0,0.08,1.3000000000000001e-05,,straight,aligned,Liu2013,1.5320646925708531e-06,,
PVDF,534000.0,Acetone/DMSO,0.162270122,,,943.42,xy stage,18.0,0.00022999999999999998,,,,1200.0,0.08,1.24e-05,,straight,aligned,Liu2013,1.4613540144521982e-06,,
PVDF,534000.0,Acetone/DMSO,0.162270122,,,943.42,xy stage,16.0,0.00022999999999999998,,,,900.0,0.08,1.1900000000000001e-05,,straight,aligned,Liu2013,1.4875000000000002e-06,,
PVDF,534000.0,Acetone/DMSO,0.162270122,,,943.42,xy stage,18.0,0.00022999999999999998,,,,900.0,0.06,1.17e-05,,straight,aligned,Liu2013,1.3788582233137677e-06,,
PVDF,534000.0,Acetone/DMSO,0.162270122,,,943.42,xy stage,16.0,0.00022999999999999998,,,,900.0,0.08,1.13e-05,,straight,aligned,Liu2013,1.4125e-06,,
PVDF,534000.0,Acetone/DMSO,0.162270122,,,943.42,xy stage,18.0,0.00022999999999999998,,,,900.0,0.08,1.0800000000000002e-05,,straight,aligned,Liu2013,1.2727922061357857e-06,,
PVDF,534000.0,Acetone/DMSO,0.162270122,,,943.42,xy stage,18.0,0.00022999999999999998,,,,1200.0,0.09,1.07e-05,,straight,aligned,Liu2013,1.2610070931160097e-06,,
PVDF,534000.0,Acetone/DMSO,0.162270122,,,943.42,xy stage,18.0,0.00015,,,,900.0,0.06,1.05e-05,,straight,aligned,Liu2013,1.237436867076458e-06,,
PVDF,534000.0,Acetone/DMSO,0.162270122,,,943.42,xy stage,18.0,0.00022999999999999998,,,,1000.0,0.08,1.0300000000000001e-05,,straight,aligned,Liu2013,1.2138666410369066e-06,,
PVDF,534000.0,Acetone/DMSO,0.162270122,,,943.42,xy stage,18.0,0.00022999999999999998,,,,900.0,0.08,1.01e-05,,straight,aligned,Liu2013,1.190296414997355e-06,,
PVDF,534000.0,Acetone/DMSO,0.162270122,,,943.42,xy stage,18.0,0.00022999999999999998,,,,900.0,0.08,9.36e-06,,straight,aligned,Liu2013,1.1030865786510142e-06,,
PVDF,534000.0,Acetone/DMSO,0.162270122,,,943.42,xy stage,18.0,0.00022999999999999998,,,,1000.0,0.08,9.23e-06,,straight,aligned,Liu2013,1.0877659317253056e-06,,
PVDF,534000.0,Acetone/DMSO,0.162270122,,,943.42,xy stage,18.0,0.00022999999999999998,,,,800.0,0.08,9e-06,,straight,aligned,Liu2013,1.0606601717798212e-06,,
PVDF,534000.0,Acetone/DMSO,0.162270122,,,943.42,xy stage,18.0,0.00022999999999999998,,,,1200.0,0.09,8.78e-06,,straight,aligned,Liu2013,1.0347329231363146e-06,,
PVDF,534000.0,Acetone/DMSO,0.162270122,,,943.42,xy stage,18.0,0.00022999999999999998,,,,1000.0,0.08,8.68e-06,,straight,aligned,Liu2013,1.0229478101165388e-06,,
PVDF,534000.0,Acetone/DMSO,0.162270122,,,943.42,xy stage,18.0,0.00022999999999999998,,,,800.0,0.08,8.05e-06,,straight,aligned,Liu2013,9.487015980919511e-07,,
PVDF,534000.0,Acetone/DMSO,0.162270122,,,943.42,xy stage,18.0,0.00022999999999999998,,,,800.0,0.08,7.43e-06,,straight,aligned,Liu2013,8.756338973693414e-07,,
PVDF,534000.0,Acetone/DMSO,0.162270122,,,943.42,xy stage,18.0,0.00022999999999999998,,,,1200.0,0.09,6.68e-06,,straight,aligned,Liu2013,7.872455497210229e-07,,
PVDF,534000.0,Acetone/DMSO,0.162270122,,,943.42,xy stage,20.0,0.00022999999999999998,,,,900.0,0.08,5.82e-06,,straight,aligned,Liu2013,6.506957814524389e-07,,
PVDF,534000.0,Acetone/DMSO,0.162270122,,,943.42,xy stage,20.0,0.00022999999999999998,,,,900.0,0.08,5.21e-06,,straight,aligned,Liu2013,5.824957081386952e-07,,
PVDF,534000.0,Acetone/DMSO,0.162270122,,,943.42,xy stage,18.0,0.00015,,,,900.0,0.06,4.61e-06,,straight,aligned,Liu2013,5.43293710211664e-07,,
PVDF,534000.0,Acetone/DMSO,0.162270122,,,943.42,xy stage,20.0,0.00022999999999999998,,,,900.0,0.08,4.15e-06,,straight,aligned,Liu2013,4.6398410533120636e-07,,
PVDF,534000.0,Acetone/DMSO,0.162270122,,,943.42,xy stage,18.0,0.00015,,,,900.0,0.06,2.54e-06,,straight,aligned,Liu2013,2.9934187070230507e-07,,
PVDF,534000.0,Acetone/DMSO,0.162270122,,,943.42,rotating drum,18.0,0.000381,,Si,0.0005,10000.0,,1.45e-06,,straight,cross aligned,Liu2014,1.7088413878674898e-07,,
PVDF,534000.0,Acetone/DMSO,0.162270122,,,943.42,rotating drum,18.0,0.000381,,Si,0.0005,10000.0,,1.28e-06,,straight,cross aligned,Liu2014,1.5084944665313014e-07,,
PVDF,534000.0,Acetone/DMSO,0.162270122,,,943.42,rotating drum,18.0,0.000381,,Si,0.0005,12000.0,,1.2e-06,,straight,cross aligned,Liu2014,1.414213562373095e-07,,
PVDF,534000.0,Acetone/DMSO,0.162270122,,,943.42,rotating drum,18.0,0.000381,,Si,0.0005,10000.0,,1.2e-06,,straight,cross aligned,Liu2014,1.414213562373095e-07,,
PVDF,534000.0,Acetone/DMSO,0.162270122,,,943.42,rotating drum,18.0,0.000381,,Si,0.0005,10000.0,,1.18e-06,,straight,cross aligned,Liu2014,1.3906433363335433e-07,,
PVDF,534000.0,Acetone/DMSO,0.162270122,,,943.42,rotating drum,18.0,0.000381,,Si,0.0005,12000.0,,1.16e-06,,straight,cross aligned,Liu2014,1.367073110293992e-07,,
PVDF,534000.0,Acetone/DMSO,0.162270122,,,943.42,rotating drum,18.0,0.000381,,Si,0.0005,10000.0,,1.1e-06,,straight,cross aligned,Liu2014,1.2963624321753372e-07,,
PVDF,534000.0,Acetone/DMSO,0.162270122,,,943.42,rotating drum,18.0,0.000381,,Si,0.0005,10000.0,,1.01e-06,,straight,cross aligned,Liu2014,1.1902964149973551e-07,,
PVDF,534000.0,Acetone/DMSO,0.162270122,,,943.42,rotating drum,18.0,0.000381,,Si,0.0005,12000.0,,1e-06,,straight,cross aligned,Liu2014,1.1785113019775792e-07,,
PVDF,534000.0,Acetone/DMSO,0.162270122,,,943.42,rotating drum,18.0,0.000381,,Si,0.0005,10000.0,,8.93e-07,,straight,cross aligned,Liu2014,1.0524105926659782e-07,,
PVDF,534000.0,Acetone/DMSO,0.162270122,,,943.42,rotating drum,18.0,0.000381,,Si,0.0005,12000.0,,8.67e-07,,straight,cross aligned,Liu2014,1.0217692988145612e-07,,
PVDF,534000.0,Acetone/DMSO,0.162270122,,,943.42,rotating drum,18.0,0.000381,,Si,0.0005,12000.0,,7.64e-07,,straight,cross aligned,Liu2014,9.003826347108705e-08,,
PVDF,534000.0,Acetone/DMSO,0.162270122,,,943.42,rotating drum,18.0,0.000381,,Si,0.0005,12000.0,,7.33e-07,,straight,cross aligned,Liu2014,8.638487843495655e-08,,
PVDF,534000.0,Acetone/DMSO,0.162270122,,,943.42,rotating drum,18.0,0.000381,,Si,0.0005,12000.0,,7.05e-07,,straight,cross aligned,Liu2014,8.308504678941934e-08,,
PVDF,534000.0,Acetone/DMSO,0.162270122,,,943.42,rotating drum,18.0,0.000381,,Si,0.0005,14000.0,,6.87e-07,,straight,cross aligned,Liu2014,8.09637264458597e-08,,
PVDF,534000.0,Acetone/DMSO,0.162270122,,,943.42,rotating drum,18.0,0.000381,,Si,0.0005,14000.0,,6.58e-07,,straight,cross aligned,Liu2014,7.754604367012471e-08,,
PVDF,534000.0,Acetone/DMSO,0.162270122,,,943.42,rotating drum,18.0,0.000381,,Si,0.0005,14000.0,,6.37e-07,,straight,cross aligned,Liu2014,7.507116993597179e-08,,
PVDF,534000.0,Acetone/DMSO,0.162270122,,,943.42,rotating drum,18.0,0.000381,,Si,0.0005,14000.0,,6.04e-07,,straight,cross aligned,Liu2014,7.118208263944578e-08,,
PVDF,534000.0,Acetone/DMSO,0.162270122,,,943.42,rotating drum,18.0,0.000381,,Si,0.0005,14000.0,,5.26e-07,,straight,cross aligned,Liu2014,6.198969448402066e-08,,
PVDF,534000.0,Acetone/DMSO,0.162270122,,,943.42,rotating drum,18.0,0.000381,,Si,0.0005,14000.0,,4.15e-07,,straight,cross aligned,Liu2014,4.890821903206954e-08,,
PVDF,534000.0,Acetone/DMSO,0.162270122,,,943.42,rotating drum,18.0,0.000381,,Si,0.0005,16000.0,,3.95e-07,,straight,cross aligned,Liu2014,4.6551196428114374e-08,,
PVDF,534000.0,Acetone/DMSO,0.162270122,,,943.42,rotating drum,18.0,0.000381,,Si,0.0005,16000.0,,3.7600000000000003e-07,,straight,cross aligned,Liu2014,4.431202495435698e-08,,
PVDF,534000.0,Acetone/DMSO,0.162270122,,,943.42,rotating drum,18.0,0.000381,,Si,0.0005,14000.0,,3.69e-07,,straight,cross aligned,Liu2014,4.348706704297267e-08,,
PVDF,534000.0,Acetone/DMSO,0.162270122,,,943.42,rotating drum,18.0,0.000381,,Si,0.0005,16000.0,,3.5899999999999997e-07,,straight,cross aligned,Liu2014,4.230855574099509e-08,,
PVDF,534000.0,Acetone/DMSO,0.162270122,,,943.42,rotating drum,18.0,0.000381,,Si,0.0005,16000.0,,3.41e-07,,straight,cross aligned,Liu2014,4.018723539743545e-08,,
PVDF,534000.0,Acetone/DMSO,0.162270122,,,943.42,rotating drum,18.0,0.000381,,Si,0.0005,16000.0,,3.24e-07,,straight,cross aligned,Liu2014,3.8183766184073565e-08,,
PVDF,534000.0,Acetone/DMSO,0.162270122,,,943.42,rotating drum,18.0,0.000381,,Si,0.0005,16000.0,,2.65e-07,,straight,cross aligned,Liu2014,3.123054950240585e-08,,
PVDF,534000.0,Acetone/DMSO,0.162270122,,,943.42,rotating drum,18.0,0.000381,,Si,0.0005,16000.0,,2.05e-07,,straight,cross aligned,Liu2014,2.4159481690540374e-08,,
PVDF,534000.0,Acetone/DMSO,0.162270122,,,943.42,xy stage,18.0,0.00026000000000000003,1.6699999999999998e-11,Si,0.001,,0.07,2e-05,,straight,cross aligned,Liu2015a,2.3570226039551584e-06,,
PVDF/MWCNT,534000.0,Acetone/DMSO,0.162270122,,,943.42,xy stage,16.0,0.00026000000000000003,1.6699999999999998e-11,Si,0.001,,0.07,1.4999999999999999e-05,,straight,cross aligned,Liu2015a,1.8749999999999998e-06,,
PVDF,534000.0,Acetone/DMSO,0.162270122,,,943.42,xy stage,18.0,0.00026000000000000003,1.6699999999999998e-11,Si,0.001,,0.07,1e-05,,straight,cross aligned,Liu2015a,1.1785113019775792e-06,,
PVDF/MWCNT,534000.0,Acetone/DMSO,0.162270122,,,943.42,xy stage,16.0,0.00026000000000000003,1.6699999999999998e-11,Si,0.001,,0.07,1e-05,,straight,cross aligned,Liu2015a,1.25e-06,,
PVDF,534000.0,Acetone/DMSO,0.162270122,,,943.42,xy stage,20.0,0.00026000000000000003,1.6699999999999998e-11,Si,0.001,,0.07,9e-06,,straight,cross aligned,Liu2015a,1.0062305898749053e-06,,
PVDF,534000.0,Acetone/DMSO,0.162270122,,,943.42,xy stage,20.0,0.00026000000000000003,1.6699999999999998e-11,Si,0.001,,0.07,5e-06,,straight,cross aligned,Liu2015a,5.590169943749475e-07,,
PVDF,534000.0,Acetone/DMSO,0.162270122,,,943.42,rotating drum,16.0,0.00026000000000000003,,Si,0.001,,,2.5e-06,,straight,cross aligned,Liu2015a,3.125e-07,,
PVDF/MWCNT,534000.0,Acetone/DMSO,0.162270122,,,943.42,rotating drum,16.0,0.00026000000000000003,,Si,0.001,,,2.5e-06,,straight,cross aligned,Liu2015a,3.125e-07,,
PVDF,534000.0,Acetone/DMSO,0.162270122,,,943.42,rotating drum,16.0,0.00026000000000000003,,Si,0.001,,,2e-06,,straight,cross aligned,Liu2015a,2.5e-07,,
PVDF,534000.0,Acetone/DMSO,0.162270122,,,943.42,rotating drum,18.0,0.00026000000000000003,,Si,0.001,,,2e-06,,straight,cross aligned,Liu2015a,2.3570226039551583e-07,,
PVDF,534000.0,Acetone/DMSO,0.162270122,,,943.42,xy stage,16.0,0.00026000000000000003,1.6699999999999998e-11,Si,0.001,,0.07,2e-06,,straight,cross aligned,Liu2015a,2.5e-07,,
PVDF,534000.0,Acetone/DMSO,0.162270122,,,943.42,xy stage,16.0,0.00026000000000000003,1.6699999999999998e-11,Si,0.001,,0.07,1.3e-06,,straight,cross aligned,Liu2015a,1.625e-07,,
PVDF,534000.0,Acetone/DMSO,0.162270122,,,943.42,rotating drum,18.0,0.00026000000000000003,,Si,0.001,,,1.2e-06,,straight,cross aligned,Liu2015a,1.414213562373095e-07,,
PVDF,534000.0,Acetone/DMSO,0.162270122,,,943.42,rotating drum,20.0,0.00026000000000000003,,Si,0.001,,,1e-06,,straight,cross aligned,Liu2015a,1.1180339887498948e-07,,
PVDF,534000.0,Acetone/DMSO,0.162270122,,,943.42,rotating drum,20.0,0.00026000000000000003,,Si,0.001,,,7e-07,,straight,cross aligned,Liu2015a,7.826237921249263e-08,,
PVDF/MWCNT,534000.0,Acetone/DMSO,0.162270122,,,943.42,rotating drum,16.0,0.00026000000000000003,,Si,0.001,,,5e-07,,straight,cross aligned,Liu2015a,6.25e-08,,
PVDF/PVA/SWCNT,534000.0,Acetone/DMSO,0.162270122,0.0033831829999999997,270.0535284,943.42,xy stage,21.0,0.00015900000000000002,,paper,0.001,1500.0,0.01,1.15e-05,0.0001,straight,aligned,Luo2016,1.2547528688569561e-06,6.419999623715126e-07,0.28700006601628975
PVDF/PVA/SWCNT,534000.0,Acetone/DMSO,0.162270122,0.0033831829999999997,271.36754460000003,943.42,xy stage,21.0,0.00015900000000000002,,paper,0.001,1500.0,0.09,1.13e-05,0.0001,straight,aligned,Luo2016,1.2329310798333568e-06,6.419999623715126e-07,0.2888269209846695
PVDF/PVA/SWCNT,534000.0,Acetone/DMSO,0.162270122,0.0033831829999999997,271.33088239999995,943.42,xy stage,21.0,0.00015900000000000002,,paper,0.001,1500.0,0.03,1.1e-05,0.0001,straight,aligned,Luo2016,1.2001983962979579e-06,6.419999623715126e-07,0.292758752988525
PVDF/PVA/SWCNT,534000.0,Acetone/DMSO,0.162270122,0.0033831829999999997,270.0029434,943.42,xy stage,21.0,0.00015900000000000002,,paper,0.001,1500.0,0.07,1.04e-05,0.0001,straight,aligned,Luo2016,1.1347330292271602e-06,6.419999623715126e-07,0.3018248030003466
PVDF/PVA/SWCNT,534000.0,Acetone/DMSO,0.162270122,0.0033831829999999997,270.3910532,943.42,xy stage,21.0,0.00015900000000000002,,paper,0.001,1500.0,0.05,9.69e-06,0.0001,straight,aligned,Luo2016,1.057265678193383e-06,6.419999623715126e-07,0.3124624239804759
PVDF/PVA/SWCNT,534000.0,Acetone/DMSO,0.162270122,0.0033831829999999997,270.4500857,943.42,xy stage,21.0,0.00015900000000000002,,paper,0.001,1500.0,0.03,9.52e-06,0.0001,straight,aligned,Luo2016,1.0387171575233236e-06,6.419999623715126e-07,0.3152055159926244
PVDF/PVA/SWCNT,534000.0,Acetone/DMSO,0.162270122,0.00338714,270.3394518,943.42,xy stage,21.0,0.00015900000000000002,,paper,0.001,1000.0,0.05,5.77e-06,0.0001,straight,aligned,Luo2016,6.295586133308379e-07,2.849999781783702e-07,0.4049610219712839
PVDF/PVA/SWCNT,534000.0,Acetone/DMSO,0.162270122,0.003385284,270.3394518,943.42,xy stage,21.0,0.00015900000000000002,,paper,0.001,1600.0,0.05,5.77e-06,0.0001,straight,aligned,Luo2016,6.295586133308379e-07,7.299999511955088e-07,0.4049610219712839
PVDF/PVA/SWCNT,534000.0,Acetone/DMSO,0.162270122,0.003384716,270.377427,943.42,xy stage,21.0,0.00015900000000000002,,paper,0.001,1400.0,0.05,5.67e-06,0.0001,straight,aligned,Luo2016,6.186477188190384e-07,5.59000004470297e-07,0.40848780903454557
PVDF/PVA/SWCNT,534000.0,Acetone/DMSO,0.162270122,0.003382195,270.41676789999997,943.42,xy stage,21.0,0.00015900000000000002,,paper,0.001,1200.0,0.05,5.57e-06,0.0001,straight,aligned,Luo2016,6.077368243072387e-07,4.110000013498341e-07,0.4121083729834581
PVDF/PVA/SWCNT,534000.0,Acetone/DMSO,0.162270122,0.00338494,270.4092206,943.42,xy stage,21.0,0.00015900000000000002,,paper,0.001,1800.0,0.05,5.54e-06,0.0001,straight,aligned,Luo2016,6.044635559536989e-07,9.240000816918924e-07,0.4132284499904262
PVDF/PVA/SWCNT,534000.0,Acetone/DMSO,0.162270122,0.0033831829999999997,270.3536534,943.42,xy stage,21.0,0.00015900000000000002,,paper,0.001,1500.0,0.05,3.99e-06,0.0001,straight,aligned,Luo2016,4.3534469102080477e-07,6.419999623715126e-07,0.4869711980201176
PEO,4000000.0,Water,0.958822,0.000573236,8892.441095999999,1000.62,xy stage,2.0,0.00021,2.7800000000000003e-13,C/Si,0.001,400.0,0.02,4.2299999999999996e-07,,straight,aligned,Madou2011,1.495530842209548e-07,4.5600024139027553e-08,0.8311802500114303
PEO,4000000.0,Water,0.958822,0.000573236,8890.835314,1000.62,xy stage,2.0,0.00021,2.7800000000000003e-13,C/Si,0.001,400.0,0.04,3.6700000000000004e-07,,straight,single,Madou2011,1.297540943477315e-07,4.5600024139027553e-08,0.8924247010236168
PEO,4000000.0,Water,0.958822,0.000573236,8910.282218,1000.62,xy stage,2.0,0.00021,2.7800000000000003e-13,C/Si,0.001,400.0,0.04,3.65e-07,,straight,aligned,Madou2011,1.2904698756654493e-07,4.5600024139027553e-08,0.8938892930119778
PEO,4000000.0,Water,0.958822,0.000573236,8889.935973,1000.62,xy stage,2.0,0.00021,2.7800000000000003e-13,C/Si,0.001,400.0,0.06,2.05e-07,,straight,aligned,Madou2011,7.247844507162113e-08,4.5600024139027553e-08,1.1941246140301633
PEO,4000000.0,Water,0.958822,0.000572121,8912.435947,1000.62,xy stage,2.0,0.00021,2.7800000000000003e-13,C/Si,0.001,300.0,0.04,1.8800000000000002e-07,,straight,single,Madou2011,6.646803743153548e-08,2.5700002593008778e-08,1.2453710389859538
PEO,4000000.0,Water,0.958822,0.000573236,8912.589537,1000.62,xy stage,2.0,0.00021,2.7800000000000003e-13,C/Si,0.001,400.0,0.08,1.85e-07,,straight,aligned,Madou2011,6.540737725975565e-08,4.5600024139027553e-08,1.2554172169692945
PEO,4000000.0,Water,0.958822,0.000573236,8902.964706,1000.62,xy stage,2.0,0.00021,2.7800000000000003e-13,C/Si,0.001,200.0,0.04,5.0700000000000004e-08,,straight,single,Madou2011,1.7925156903078983e-08,1.1400006034756888e-08,2.399410703954301
PVK,1100000.0,Styrene,0.000696,,,1300.0,xy stage,3.96,0.0001,8.33e-12,Si/SiO2,0.0025,3500.0,0.133,,5e-05,straight,aligned,Min2013,,,
PVK,1100000.0,Styrene,0.000696,4.738203267,0.0036087529999999997,1300.0,xy stage,3.96,0.0001,8.33e-12,Si/SiO2,0.0025,3500.0,0.133,7.070000000000001e-07,,straight,aligned,Min2013,1.7764043384706575e-07,9.309999999582775e-08,0.7624091010109086
PVK,1100000.0,Styrene,0.000696,6.31082581,0.003612077,1300.0,xy stage,3.96,0.0001,8.33e-12,Si/SiO2,0.0025,3500.0,0.133,2.82e-07,,straight,aligned,Min2013,7.085516597577445e-08,6.990000000299978e-08,1.2066277353881771
PVK,1100000.0,Styrene,0.000696,7.891354636,0.003610796,1300.0,xy stage,3.96,0.0001,8.33e-12,Si/SiO2,0.0025,3500.0,0.133,6.5e-08,,straight,aligned,Min2013,1.6331864497962196e-08,5.589999999816649e-08,2.5137275393089187
PEO,200000.0,Water/Ethanol,1.048316,0.000523721,11907.5588,894.313,xy stage,14.0,0.00025,2.9999999999999997e-12,Si,0.00525,1600.0,0.15,3e-07,0.0003,meander,aligned,Nagle2019,4.008918628686366e-08,2.6499988947717532e-08,1.6044362082514165
PVDF,534000.0,CF/DMF,0.7474335,,,1142.62,rotating drum,,,,Cu,,2000.0,,5.19e-05,,straight,aligned,Pan2014,,,
PVDF,534000.0,CF/DMF,0.7474335,,,1142.62,rotating drum,,,,Cu,,5000.0,,4.7499999999999996e-05,,straight,aligned,Pan2014,,,
PVDF,534000.0,CF/DMF,0.7474335,,,1142.62,rotating drum,12.0,,,Cu,,,,4.73e-05,,straight,aligned,Pan2014,6.8271669331673236e-06,,
