Repository: KiraSensei13/MNT_ITESM_Thesis

File: 04_Papers/NFES_Review/_jupyterPlots/NFESdataSorted_df.csv (part 3 of 3)
PCL,80000.0,DCM/Methanol,0.007002205,,,1218.538,xy stage,8.0,0.000337,2.83e-10,Al,,15000.0,,3.65e-07,,straight,cross aligned,Beachley2011,6.452349378327247e-08,,
PCL,80000.0,DCM/Methanol,0.007002205,,,1218.538,xy stage,8.0,0.000337,2.83e-10,Al,,15000.0,,3.38e-07,,straight,cross aligned,Beachley2011,5.975052301026327e-08,,
PCL,80000.0,DCM/Methanol,0.007002205,,,1218.538,xy stage,8.0,0.000337,2.83e-10,Al,,20000.0,,2.85e-07,,straight,cross aligned,Beachley2011,5.0381358159541516e-08,,
PCL,80000.0,DCM/Methanol,0.007002205,,,1218.538,xy stage,8.0,0.000337,2.83e-10,Al,,20000.0,,2.7e-07,,straight,cross aligned,Beachley2011,4.772970773009196e-08,,
PVDF,534000.0,CF/DMF,0.7474335,,,1142.62,rotating drum,,,,Cu,,,0.5236,4.6899999999999995e-05,,straight,aligned,Pan2014,,,
PVDF,534000.0,CF/DMF,0.7474335,,,1142.62,rotating drum,10.0,,,Cu,,,,4.59e-05,,straight,aligned,Pan2014,7.2574272300864305e-06,,
PVDF,534000.0,CF/DMF,0.7474335,,,1142.62,rotating drum,,,,Cu,,6000.0,,4.44e-05,,straight,aligned,Pan2014,,,
PVDF,534000.0,CF/DMF,0.7474335,,,1142.62,rotating drum,18.0,,,Cu,,,,4.41e-05,,straight,aligned,Pan2014,5.1972348417211245e-06,,
PVDF,534000.0,CF/DMF,0.7474335,,,1142.62,rotating drum,,,,Cu,,,2.6181,4.34e-05,,straight,aligned,Pan2014,,,
PVDF,534000.0,CF/DMF,0.7474335,,,1142.62,rotating drum,,,,Cu,,7000.0,,4.1200000000000005e-05,,straight,aligned,Pan2014,,,
PVDF,534000.0,CF/DMF,0.7474335,,,1142.62,rotating drum,,,,Cu,,,1.0944,4.11e-05,,straight,aligned,Pan2014,,,
PVDF,534000.0,CF/DMF,0.7474335,,,1142.62,rotating drum,16.0,,,Cu,,,,4.07e-05,,straight,aligned,Pan2014,5.0875e-06,,
PVDF,534000.0,CF/DMF,0.7474335,,,1142.62,rotating drum,,,,Cu,,10000.0,,3.97e-05,,straight,aligned,Pan2014,,,
PVDF,534000.0,CF/DMF,0.7474335,,,1142.62,rotating drum,14.0,,,Cu,,,,3.91e-05,,straight,aligned,Pan2014,5.2249572793878976e-06,,
PVDF,534000.0,CF/DMF,0.7474335,,,1142.62,rotating drum,,,,Cu,,,1.0472,3.6099999999999997e-05,,straight,aligned,Pan2014,,,
PVDF,534000.0,CF/DMF,0.7474335,,,1142.62,rotating drum,,,,Cu,,,1.5708,3.53e-05,,straight,aligned,Pan2014,,,
PVDF,534000.0,CF/DMF,0.7474335,,,1142.62,coaxial,,0.00063,,Cu,,,0.5305701999999999,4.59e-05,,straight,aligned,Pan2015,,,
PVDF,534000.0,CF/DMF,0.7474335,,,1142.62,coaxial,,0.00063,,Cu,,8000.0,,2.6000000000000002e-05,,straight,aligned,Pan2015,,,
PVDF,534000.0,CF/DMF,0.7474335,,,1142.62,coaxial,,0.00063,,Cu,,,1.052856708,2.58e-05,,straight,aligned,Pan2015,,,
PVDF,534000.0,CF/DMF,0.7474335,,,1142.62,coaxial,15.0,0.00063,,Cu,,,,2.5300000000000002e-05,,straight,aligned,Pan2015,3.266215955301588e-06,,
PVDF,534000.0,CF/DMF,0.7474335,,,1142.62,coaxial,16.0,0.00063,,Cu,,,,2.27e-05,,straight,aligned,Pan2015,2.8375e-06,,
PVDF,534000.0,CF/DMF,0.7474335,,,1142.62,coaxial,,0.00063,,Cu,,10000.0,,2.13e-05,,straight,aligned,Pan2015,,,
PVDF,534000.0,CF/DMF,0.7474335,,,1142.62,coaxial,17.0,0.00063,,Cu,,,,1.87e-05,,straight,aligned,Pan2015,2.2677080940897133e-06,,
PVDF,534000.0,CF/DMF,0.7474335,,,1142.62,coaxial,18.0,0.00063,,Cu,,,,1.31e-05,,straight,aligned,Pan2015,1.5438498055906287e-06,,
PVDF,534000.0,CF/DMF,0.7474335,,,1142.62,coaxial,,0.00063,,Cu,,12000.0,,1.31e-05,,straight,aligned,Pan2015,,,
PVDF,534000.0,CF/DMF,0.7474335,,,1142.62,coaxial,,0.00063,,Cu,,,1.5724311519999998,1.26e-05,,straight,aligned,Pan2015,,,
PVDF,534000.0,CF/DMF,0.7474335,,,1142.62,coaxial,,0.00063,,Cu,,14000.0,,1.21e-05,,straight,aligned,Pan2015,,,
PVDF,534000.0,CF/DMF,0.7474335,,,1142.62,coaxial,,0.00063,,Cu,,16000.0,,1.0800000000000002e-05,,straight,aligned,Pan2015,,,
PVDF,534000.0,CF/DMF,0.7474335,,,1142.62,coaxial,19.0,0.00063,,Cu,,,,1.04e-05,,straight,aligned,Pan2015,1.1929618161269214e-06,,
PVDF,534000.0,CF/DMF,0.7474335,,,1142.62,coaxial,,0.00063,,Cu,,,2.0968111830000002,1.0300000000000001e-05,,straight,aligned,Pan2015,,,
PVDF,534000.0,CF/DMF,0.7474335,,,1142.62,coaxial,,0.00063,,Cu,,,2.621381535,9.64e-06,,straight,aligned,Pan2015,,,
PCL,45028.0,CF/DMF,0.7474335,,,1142.62,xy stage,25.0,,,,,,0.2,0.00019068900000000002,,straight,single,Parajuli2016,1.9068900000000003e-05,,
PCL,45028.0,CF/DMF,0.7474335,,,1142.62,xy stage,,,,,,3500.0,0.2,0.00016842099999999998,,straight,single,Parajuli2016,,,
PCL,45028.0,CF/DMF,0.7474335,,,1142.62,xy stage,,,,,,3200.0,0.2,0.000162807,,straight,single,Parajuli2016,,,
PCL,45028.0,CF/DMF,0.7474335,,,1142.62,xy stage,,,,,,3800.0,0.2,0.000162807,,straight,single,Parajuli2016,,,
PCL,45028.0,CF/DMF,0.7474335,,,1142.62,xy stage,,,,,0.005,,0.2,0.000162323,,straight,single,Parajuli2016,,,
PCL,45028.0,CF/DMF,0.7474335,,,1142.62,xy stage,,,,,,3700.0,0.2,0.000159649,,straight,single,Parajuli2016,,,
PCL,45028.0,CF/DMF,0.7474335,,,1142.62,xy stage,,,,,0.008,,0.2,0.000156666,,straight,single,Parajuli2016,,,
PCL,45028.0,CF/DMF,0.7474335,,,1142.62,xy stage,,,,,0.01,,0.2,0.000148181,,straight,single,Parajuli2016,,,
PCL,45028.0,CF/DMF,0.7474335,,,1142.62,xy stage,45.0,,,,,,0.2,0.000135862,,straight,single,Parajuli2016,1.0126555585302547e-05,,
PCL,45028.0,CF/DMF,0.7474335,,,1142.62,xy stage,25.0,,,,,,0.2,0.000132309,,straight,single,Parajuli2016,1.32309e-05,,
PCL,45028.0,CF/DMF,0.7474335,,,1142.62,xy stage,50.0,,,,,,0.2,0.000132068,,straight,single,Parajuli2016,9.338617837774495e-06,,
PCL,45028.0,CF/DMF,0.7474335,,,1142.62,xy stage,25.0,0.0006,0.0,,,3350.0,0.2,0.000131445,,straight,single,Parajuli2016,1.3144500000000001e-05,,
PCL,45028.0,CF/DMF,0.7474335,,,1142.62,xy stage,60.0,,,,,,0.2,0.000131034,,straight,single,Parajuli2016,8.458208329782378e-06,,
PCL,45028.0,CF/DMF,0.7474335,,,1142.62,xy stage,,,,,0.012,,0.2,0.000130858,,straight,single,Parajuli2016,,,
PCL,45028.0,CF/DMF,0.7474335,,,1142.62,xy stage,,,,,0.013999999999999999,,0.2,0.00012979700000000002,,straight,single,Parajuli2016,,,
PCL,45028.0,DMF,0.9445,,,802.0,xy stage,25.0,0.00041,0.0,,,3350.0,0.2,0.00012473899999999999,,straight,single,Parajuli2016,1.24739e-05,,
PCL,45028.0,CF/DMF,0.7474335,,,1142.62,xy stage,70.0,,,,,,0.2,0.000124482,,straight,single,Parajuli2016,7.4392223873582e-06,,
PCL,45028.0,CF/DMF,0.7474335,,,1142.62,xy stage,50.0,,,,,,0.2,0.000123448,,straight,single,Parajuli2016,8.729091792391692e-06,,
PCL,45028.0,DMF,0.9445,,,802.0,xy stage,25.0,0.00031,0.0,,,3350.0,0.2,0.000110404,,straight,single,Parajuli2016,1.10404e-05,,
PCL,45028.0,CF/DMF,0.7474335,,,1142.62,xy stage,60.0,,,,,,0.2,0.000109655,,straight,single,Parajuli2016,7.078199813806238e-06,,
PCL,45028.0,CF/DMF,0.7474335,,,1142.62,xy stage,45.0,,,,,,0.2,0.00010551700000000001,,straight,single,Parajuli2016,7.864772826061512e-06,,
PCL,45028.0,CF/DMF,0.7474335,,,1142.62,xy stage,45.0,,,,,,0.2,9.290000000000001e-05,,straight,single,Parajuli2016,6.92435717032435e-06,,
PCL,45028.0,CF/DMF,0.7474335,,,1142.62,xy stage,45.0,0.0006,0.0,,,3350.0,0.2,9.22e-05,,straight,single,Parajuli2016,6.8721822508493545e-06,,
PCL,45028.0,CF/DMF,0.7474335,,,1142.62,xy stage,70.0,,,,,,0.2,9.03e-05,,straight,single,Parajuli2016,5.396457171144787e-06,,
PCL,45028.0,CF/DMF,0.7474335,,,1142.62,xy stage,50.0,,,,,,0.2,8.65e-05,,straight,single,Parajuli2016,6.116473657263636e-06,,
PCL,45028.0,CF/DMF,0.7474335,,,1142.62,xy stage,50.0,0.0006,1.21e-09,,,3350.0,0.2,8.590000000000001e-05,,straight,single,Parajuli2016,6.074047250392444e-06,,
PCL,45028.0,DMF,0.9445,,,802.0,xy stage,45.0,0.00041,0.0,,,3350.0,0.2,8.070000000000001e-05,,straight,single,Parajuli2016,6.015022859474435e-06,,
PCL,45028.0,CF/DMF,0.7474335,,,1142.62,xy stage,60.0,,,,,,0.2,7.87e-05,,straight,single,Parajuli2016,5.0800631557753944e-06,,
PCL,45028.0,CF/DMF,0.7474335,,,1142.62,xy stage,60.0,0.0006,1.21e-09,,,3900.0,0.2,7.829999999999999e-05,,straight,single,Parajuli2016,5.054243266800678e-06,,
PCL,45028.0,DMF,0.9445,,,802.0,xy stage,50.0,0.00041,1.21e-09,,,3350.0,0.2,7.43e-05,,straight,single,Parajuli2016,5.2538033842160484e-06,,
PCL,45028.0,DMF,0.9445,,,802.0,xy stage,60.0,0.00041,1.21e-09,,,3900.0,0.2,7.159999999999999e-05,,straight,single,Parajuli2016,4.621760126474183e-06,,
PCL,45028.0,CF/DMF,0.7474335,,,1142.62,xy stage,70.0,,,,,,0.2,7.08e-05,,straight,single,Parajuli2016,4.231109277043753e-06,,
PCL,45028.0,DMF,0.9445,,,802.0,xy stage,45.0,0.00031,0.0,,,3350.0,0.2,7.049999999999999e-05,,straight,single,Parajuli2016,5.254759747124505e-06,,
PCL,45028.0,CF/DMF,0.7474335,,,1142.62,xy stage,70.0,0.0006,1.21e-09,,,3900.0,0.2,7.049999999999999e-05,,straight,single,Parajuli2016,4.213180847903737e-06,,
PCL,45028.0,DMF,0.9445,,,802.0,xy stage,50.0,0.00031,1.21e-09,,,3350.0,0.2,6.86e-05,,straight,single,Parajuli2016,4.850752518939716e-06,,
PCL,45028.0,DMF,0.9445,,,802.0,xy stage,60.0,0.00031,1.21e-09,,,3900.0,0.2,6.49e-05,,straight,single,Parajuli2016,4.1892769861476895e-06,,
PCL,45028.0,DMF,0.9445,,,802.0,xy stage,70.0,0.00041,1.21e-09,,,3900.0,0.2,6.36e-05,,straight,single,Parajuli2016,3.800826977683372e-06,,
PCL,45028.0,DMF,0.9445,,,802.0,xy stage,70.0,0.00031,1.21e-09,,,3900.0,0.2,5.870000000000001e-05,,straight,single,Parajuli2016,3.507995968396446e-06,,
PEO/NaCl,,CF/DMF,0.7474335,,,1142.62,xy stage,1.0,,,,,,,2.39e-07,,straight,aligned,Park2020,1.195e-07,,
PEO/NaCl,,CF/DMF,0.7474335,,,1142.62,xy stage,0.5,,,,,,,1.6100000000000003e-07,,straight,aligned,Park2020,1.1384419177103417e-07,,
PEO/NaCl,,CF/DMF,0.7474335,,,1142.62,xy stage,0.25,,,,,,,1.1699999999999999e-07,,straight,aligned,Park2020,1.1699999999999999e-07,,
PEO/NaCl,,CF/DMF,0.7474335,,,1142.62,xy stage,0.1,,,,,,,9.199999999999999e-08,,straight,aligned,Park2020,1.4546477236774545e-07,,
PEO,1000000.0,Water/Ethanol,1.048316,0.000339603,11923.759559999999,894.313,xy stage,4.0,0.00016,2.5e-10,,0.003,1500.0,,1.47e-05,,straight,mesh,Ru2014,3.675e-06,1.1000003247009672e-07,0.1674604159768614
PEO,1000000.0,Water/Ethanol,1.048316,0.000419263,11907.55882,894.313,xy stage,4.0,0.00016,1.67e-10,,0.003,1500.0,,1e-05,,straight,mesh,Ru2014,2.5e-06,8.910001842982152e-08,0.20317303601291245
PEO,1000000.0,Water/Ethanol,1.048316,0.000523932,11907.55883,894.313,xy stage,4.0,0.00016,8.329999999999999e-11,,0.003,1500.0,,5.74e-06,,straight,mesh,Ru2014,1.435e-06,7.129997981979009e-08,0.26816995796596327
PEO/TiO2,300000.0,CF/DMF,0.7474335,0.000618508,363503.0357,1142.62,xy stage,5.44,,5.56e-12,Si3N4,0.0005,1100.0,,5e-07,4e-05,straight,aligned,Ruggieri2013,1.0718661571406802e-07,1.6400006430599097e-06,0.11202045899420536
PIB,,,,,,,rotating drum,15.0,0.00036,2.0000000000000002e-11,,,12000.0,,4.2e-07,,straight,cross aligned,Sarkar2007,5.422176684690383e-08,,
PS,,,,,,,rotating drum,20.0,0.00036,1.0000000000000001e-11,,,11000.0,,4.1e-07,,straight,cross aligned,Sarkar2007,4.5839393538745685e-08,,
PEO/FeAl NP,,,,,,,rotating drum,6.0,0.00036,1.17e-11,,,9500.0,,4e-07,,straight,cross aligned,Sarkar2007,8.16496580927726e-08,,
PEO/Au NP,,,,,,,rotating drum,10.0,0.00036,1.6699999999999998e-11,,,9300.0,,3.9e-07,,straight,cross aligned,Sarkar2007,6.16644143732834e-08,,
PEO/SWCNT,,,,,,,rotating drum,8.0,0.00036,1.33e-11,,,9300.0,,3.8e-07,,straight,cross aligned,Sarkar2007,6.717514421272203e-08,,
PEO,,,,,,,rotating drum,8.0,0.00036,1.33e-11,,,9500.0,,3.7e-07,,straight,cross aligned,Sarkar2007,6.540737725975565e-08,,
PEO/PPy,5000000.0,DMF/Acetone,0.63343,,,948.8,xy stage,8.0,2.5e-05,,,,1000.0,,7e-07,0.000265,straight,aligned,Shen2016,1.237436867076458e-07,,
PEO/PPy,5000000.0,DMF/Acetone,0.63343,,,948.8,xy stage,8.0,2.5e-05,,,,1000.0,,4e-07,0.000265,straight,aligned,Shen2016,7.071067811865476e-08,,
PEO,400000.0,Water,0.958822,0.000286996,35611.8588,1000.62,xy stage,10.0,0.00010800000000000001,,,0.00075,500.0,0.015,2.2e-07,,straight,single,Shin2018,3.4785054261852176e-08,2.529998040754691e-07,0.8612113340563627
PEO,400000.0,Water,0.958822,0.005723995,8902.964703,1000.62,xy stage,10.0,0.00010800000000000001,,,0.00075,900.0,0.015,1.5e-07,,coil,single,Shin2018,2.3717082451262844e-08,4.109999728096135e-08,2.0859574400553673
PEO,400000.0,Water,0.958822,0.011477053999999999,2225.741176,1000.62,xy stage,10.0,0.00010800000000000001,,,0.00075,700.0,0.015,1.3e-07,,meander,single,Shin2018,2.0554804791094466e-08,1.2399999709861862e-08,4.481355448058923
PEO,4000000.0,Water,0.958822,,,1000.62,xy stage,1.5,0.00010800000000000001,,,,650.0,0.0008,9.33e-07,,meander,single,Shin2019,3.808956550027842e-07,,
PEO,4000000.0,Water,0.958822,,,1000.62,xy stage,1.5,0.00010800000000000001,,,,650.0,0.0008,8.15e-07,,meander,single,Shin2019,3.327223567280484e-07,,
PEO,4000000.0,Water,0.958822,,,1000.62,xy stage,1.5,0.00010800000000000001,,,,650.0,0.0005,6.73e-07,,coil,single,Shin2019,2.747510994821798e-07,,
PEO,4000000.0,Water,0.958822,,,1000.62,xy stage,1.5,0.00010800000000000001,,,,650.0,0.0005,5.839999999999999e-07,,coil,single,Shin2019,2.38417001630896e-07,,
PEO,4000000.0,Water,0.958822,,,1000.62,xy stage,1.5,0.00010800000000000001,,,,650.0,0.0002,5e-07,,coil,single,Shin2019,2.041241452319315e-07,,
PEO,4000000.0,Water,0.958822,,,1000.62,xy stage,1.5,0.00010800000000000001,,,,650.0,0.0002,4.3600000000000004e-07,,coil,single,Shin2019,1.7799625464224428e-07,,
PEO,40000000.0,Water,0.958822,,,1000.62,xy stage,1.5,0.00011,,,0.0008,,,9.74e-08,,meander,single,Shin2019,3.9763383491180254e-08,,
PEO,40000000.0,Water,0.958822,,,1000.62,xy stage,1.5,0.00011,,,0.00085,,,9.7e-08,,meander,single,Shin2019,3.960008417499471e-08,,
PEO,40000000.0,Water,0.958822,,,1000.62,xy stage,1.5,0.00011,,,0.001,,,9.630000000000001e-08,,meander,single,Shin2019,3.9314310371670014e-08,,
PEO,40000000.0,Water,0.958822,,,1000.62,xy stage,1.5,0.00011,,,0.0011,,,9.5e-08,,meander,single,Shin2019,3.878358759406699e-08,,
PEO,40000000.0,Water,0.958822,,,1000.62,xy stage,1.5,0.00011,,,0.0012,,,9.400000000000001e-08,,meander,single,Shin2019,3.837533930360313e-08,,
PS,,TCB,0.0020566,,,1449.86,xy stage,5.0,2e-06,,Si,2e-05,400.0,0.002,1.67e-07,,straight,single,Song2015,3.734233522424649e-08,,
PS,,TCB,0.0020566,,,1449.86,xy stage,,2e-06,,Si,4e-05,500.0,0.002,1.6399999999999999e-07,,straight,single,Song2015,,,
PS,,TCB,0.0020566,,,1449.86,xy stage,5.0,2e-06,,Si,2.9999999999999997e-05,475.0,0.002,1.3900000000000001e-07,,straight,single,Song2015,3.1081344887247077e-08,,
PS,,TCB,0.0020566,,,1449.86,xy stage,5.0,2e-06,,Si,2e-05,425.0,0.002,1.1800000000000001e-07,,straight,single,Song2015,2.638560213449752e-08,,
PS,,TCB,0.0020566,,,1449.86,xy stage,4.0,2e-06,,Si,2.9999999999999997e-05,475.0,0.002,1.13e-07,,straight,single,Song2015,2.825e-08,,
PS,,TCB,0.0020566,,,1449.86,xy stage,,2e-06,,Si,2.9999999999999997e-05,500.0,0.002,1.12e-07,,straight,single,Song2015,,,
PS,,TCB,0.0020566,,,1449.86,xy stage,5.0,2e-06,,Si,2e-05,450.0,0.002,1e-07,,straight,single,Song2015,2.2360679774997895e-08,,
PS,,TCB,0.0020566,,,1449.86,xy stage,3.0,2e-06,,Si,2.9999999999999997e-05,475.0,0.002,7.93e-08,,straight,single,Song2015,2.289193817336866e-08,,
PS,,TCB,0.0020566,,,1449.86,xy stage,2.0,2e-06,,Si,2.9999999999999997e-05,475.0,0.002,6.99e-08,,straight,single,Song2015,2.4713382002469836e-08,,
PS,,TCB,0.0020566,,,1449.86,xy stage,5.0,2e-06,,Si,2e-05,475.0,0.002,6.81e-08,,straight,single,Song2015,1.5227622926773566e-08,,
PS,,TCB,0.0020566,,,1449.86,xy stage,1.0,2e-06,,Si,2.9999999999999997e-05,475.0,0.002,6.17e-08,,straight,single,Song2015,3.085e-08,,
PS,,TCB,0.0020566,,,1449.86,xy stage,5.0,2e-06,,Si,2e-05,500.0,0.002,5.7300000000000004e-08,,straight,single,Song2015,1.2812669511073795e-08,,
PS,,TCB,0.0020566,,,1449.86,xy stage,,2e-06,,Si,2e-05,500.0,0.002,5.7300000000000004e-08,,straight,single,Song2015,,,
PCL,80000.0,CF/DMF,0.7474335,0.000735875,4729.908189,1142.62,aligned needles,10.0,0.000337,1.3899999999999999e-10,Si,0.06,15000.0,,1.2099999999999998e-07,,straight,randomly distributed,Sonntag2020,1.9131779844018692e-08,1.7799997714141445e-08,2.32443606704667
PEU,,CF/DMF,0.7474335,,,1142.62,touch spinning,5.0,,8.329999999999999e-11,,,,,3.2799999999999997e-07,,straight,cross aligned,Strauss2019,7.334302966199309e-08,,
PCL,,CF/DMF,0.7474335,,,1142.62,touch spinning,8.0,,8.329999999999999e-11,,,,,3.2600000000000003e-07,,straight,cross aligned,Strauss2019,5.7629202666703634e-08,,
PEO/NT,,CF/DMF,0.7474335,,,1142.62,touch spinning,0.5,,8.329999999999999e-11,,,,,3.2e-07,,straight,cross aligned,Strauss2019,2.2627416997969523e-07,,
PEO,,CF/DMF,0.7474335,,,1142.62,touch spinning,0.5,,8.329999999999999e-11,,,,,2.98e-07,,straight,cross aligned,Strauss2019,2.1071782079359118e-07,,
PEO,300000.0,CF/DMF,0.7474335,,,1142.62,xy stage,3.0,,,Si,0.0005,598.0,0.2,,2.5e-05,meander,single,Sun2006a,,,
PEO,300000.0,CF/DMF,0.7474335,,,1142.62,xy stage,3.0,,,Si,0.001,699.0,0.2,,2.5e-05,meander,single,Sun2006a,,,
PEO,300000.0,CF/DMF,0.7474335,,,1142.62,xy stage,3.0,,,Si,0.002,902.0,0.2,,2.5e-05,meander,single,Sun2006a,,,
PEO,300000.0,CF/DMF,0.7474335,,,1142.62,xy stage,3.0,,,Si,0.003,1204.0,0.2,,2.5e-05,meander,single,Sun2006a,,,
PEO,300000.0,CF/DMF,0.7474335,,,1142.62,xy stage,3.0,,,SiO2,0.0005,608.0,0.2,,2.5e-05,meander,single,Sun2006a,,,
PEO,300000.0,CF/DMF,0.7474335,,,1142.62,xy stage,3.0,,,SiO2,0.001,729.0,0.2,,2.5e-05,meander,single,Sun2006a,,,
PEO,300000.0,CF/DMF,0.7474335,,,1142.62,xy stage,3.0,,,SiO2,0.002,919.0,0.2,,2.5e-05,meander,single,Sun2006a,,,
PEO,300000.0,CF/DMF,0.7474335,,,1142.62,xy stage,3.0,,,SiO2,0.003,1255.0,0.2,,2.5e-05,meander,single,Sun2006a,,,
PEO,300000.0,CF/DMF,0.7474335,,,1142.62,xy stage,5.0,,,Si,0.0005,789.0,0.2,,2.5e-05,meander,single,Sun2006a,,,
PEO,300000.0,CF/DMF,0.7474335,,,1142.62,xy stage,5.0,,,Si,0.001,994.0,0.2,,2.5e-05,meander,single,Sun2006a,,,
PEO,300000.0,CF/DMF,0.7474335,,,1142.62,xy stage,5.0,,,Si,0.002,1190.0,0.2,,2.5e-05,meander,single,Sun2006a,,,
PEO,300000.0,CF/DMF,0.7474335,,,1142.62,xy stage,5.0,,,Si,0.003,1593.0,0.2,,2.5e-05,meander,single,Sun2006a,,,
PEO,300000.0,CF/DMF,0.7474335,,,1142.62,xy stage,5.0,,,SiO2,0.0005,814.0,0.2,,2.5e-05,meander,single,Sun2006a,,,
PEO,300000.0,CF/DMF,0.7474335,,,1142.62,xy stage,5.0,,,SiO2,0.001,1008.0,0.2,,2.5e-05,meander,single,Sun2006a,,,
PEO,300000.0,CF/DMF,0.7474335,,,1142.62,xy stage,5.0,,,SiO2,0.002,1211.0,0.2,,2.5e-05,meander,single,Sun2006a,,,
PEO,300000.0,CF/DMF,0.7474335,,,1142.62,xy stage,5.0,,,SiO2,0.003,1614.0,0.2,,2.5e-05,meander,single,Sun2006a,,,
PEO,300000.0,CF/DMF,0.7474335,,,1142.62,xy stage,3.0,,,Si,0.0005,1000.0,0.2,3e-07,2.5e-05,meander,single,Sun2006a,8.660254037844386e-08,,
PEO,2000000.0,CF/DMF,0.7474335,,,1142.62,multinozzle xy stage,5.0,,3.33e-11,,,,,,0.00547,straight,aligned,Wang2015,,,
PEO,2000000.0,CF/DMF,0.7474335,,,1142.62,multinozzle xy stage,5.0,,,,0.002,,,,0.004113,straight,aligned,Wang2015,,,
PEO,2000000.0,CF/DMF,0.7474335,,,1142.62,multinozzle xy stage,5.0,,,,0.003,,,,0.004676,straight,aligned,Wang2015,,,
PEO,2000000.0,CF/DMF,0.7474335,,,1142.62,multinozzle xy stage,5.0,,,,0.004,,,,0.005368,straight,aligned,Wang2015,,,
PEO,2000000.0,CF/DMF,0.7474335,,,1142.62,multinozzle xy stage,5.0,,,,0.005,,,,0.0057729999999999995,straight,aligned,Wang2015,,,
PEO,2000000.0,CF/DMF,0.7474335,,,1142.62,multinozzle xy stage,5.0,,,,0.006,,,,0.006659,straight,aligned,Wang2015,,,
PEO,2000000.0,CF/DMF,0.7474335,,,1142.62,multinozzle xy stage,5.0,,,,0.002,,,,0.003546,straight,aligned,Wang2015,,,
PEO,2000000.0,CF/DMF,0.7474335,,,1142.62,multinozzle xy stage,5.0,,,,0.003,,,,0.004052,straight,aligned,Wang2015,,,
PEO,2000000.0,CF/DMF,0.7474335,,,1142.62,multinozzle xy stage,5.0,,,,0.004,,,,0.004357,straight,aligned,Wang2015,,,
PEO,2000000.0,CF/DMF,0.7474335,,,1142.62,multinozzle xy stage,5.0,,,,0.005,,,,0.005113,straight,aligned,Wang2015,,,
PEO,2000000.0,CF/DMF,0.7474335,,,1142.62,multinozzle xy stage,5.0,,,,0.006,,,,0.005676,straight,aligned,Wang2015,,,
PEO,2000000.0,CF/DMF,0.7474335,,,1142.62,multinozzle xy stage,5.0,,,,0.002,,,,0.003023,straight,aligned,Wang2015,,,
PEO,2000000.0,CF/DMF,0.7474335,,,1142.62,multinozzle xy stage,5.0,,,,0.003,,,,0.0033350000000000003,straight,aligned,Wang2015,,,
PEO,2000000.0,CF/DMF,0.7474335,,,1142.62,multinozzle xy stage,5.0,,,,0.004,,,,0.003582,straight,aligned,Wang2015,,,
PEO,2000000.0,CF/DMF,0.7474335,,,1142.62,multinozzle xy stage,5.0,,,,0.005,,,,0.004138,straight,aligned,Wang2015,,,
PEO,2000000.0,CF/DMF,0.7474335,,,1142.62,multinozzle xy stage,5.0,,,,0.006,,,,0.0044210000000000005,straight,aligned,Wang2015,,,
PEO,2000000.0,CF/DMF,0.7474335,,,1142.62,multinozzle xy stage,5.0,,,,,1700.0,,,0.0045509999999999995,straight,aligned,Wang2015,,,
PEO,2000000.0,CF/DMF,0.7474335,,,1142.62,multinozzle xy stage,5.0,,,,,1900.0,,,0.00471,straight,aligned,Wang2015,,,
PEO,2000000.0,CF/DMF,0.7474335,,,1142.62,multinozzle xy stage,5.0,,,,,2100.0,,,0.004654,straight,aligned,Wang2015,,,
PEO,2000000.0,CF/DMF,0.7474335,,,1142.62,multinozzle xy stage,5.0,,,,,2300.0,,,0.004729,straight,aligned,Wang2015,,,
PEO,2000000.0,CF/DMF,0.7474335,,,1142.62,multinozzle xy stage,5.0,,,,,2500.0,,,0.004799,straight,aligned,Wang2015,,,
PEO,2000000.0,CF/DMF,0.7474335,,,1142.62,multinozzle xy stage,5.0,,,,,2700.0,,,0.004915,straight,aligned,Wang2015,,,
PEO,2000000.0,CF/DMF,0.7474335,,,1142.62,multinozzle xy stage,5.0,,,,,1700.0,,,0.003946,straight,aligned,Wang2015,,,
PEO,2000000.0,CF/DMF,0.7474335,,,1142.62,multinozzle xy stage,5.0,,,,,1900.0,,,0.004047,straight,aligned,Wang2015,,,
PEO,2000000.0,CF/DMF,0.7474335,,,1142.62,multinozzle xy stage,5.0,,,,,2100.0,,,0.004070000000000001,straight,aligned,Wang2015,,,
PEO,2000000.0,CF/DMF,0.7474335,,,1142.62,multinozzle xy stage,5.0,,,,,2300.0,,,0.004197,straight,aligned,Wang2015,,,
PEO,2000000.0,CF/DMF,0.7474335,,,1142.62,multinozzle xy stage,5.0,,,,,2500.0,,,0.004256,straight,aligned,Wang2015,,,
PEO,2000000.0,CF/DMF,0.7474335,,,1142.62,multinozzle xy stage,5.0,,,,,2700.0,,,0.004315,straight,aligned,Wang2015,,,
PEO,2000000.0,CF/DMF,0.7474335,,,1142.62,multinozzle xy stage,5.0,,,,,1700.0,,,0.003314,straight,aligned,Wang2015,,,
PEO,2000000.0,CF/DMF,0.7474335,,,1142.62,multinozzle xy stage,5.0,,,,,1900.0,,,0.003457,straight,aligned,Wang2015,,,
PEO,2000000.0,CF/DMF,0.7474335,,,1142.62,multinozzle xy stage,5.0,,,,,2100.0,,,0.003553,straight,aligned,Wang2015,,,
PEO,2000000.0,CF/DMF,0.7474335,,,1142.62,multinozzle xy stage,5.0,,,,,2300.0,,,0.0036590000000000004,straight,aligned,Wang2015,,,
PEO,2000000.0,CF/DMF,0.7474335,,,1142.62,multinozzle xy stage,5.0,,,,,2500.0,,,0.0038689999999999996,straight,aligned,Wang2015,,,
PEO,2000000.0,CF/DMF,0.7474335,,,1142.62,multinozzle xy stage,5.0,,,,,2700.0,,,0.0039030000000000002,straight,aligned,Wang2015,,,
PEO,2000000.0,Water,0.958822,,,1000.62,multinozzle xy stage,5.0,0.00018,3.33e-12,,0.004,2300.0,0.02,,0.003034,straight,aligned,Wang2017,,,
PEO,2000000.0,Water,0.958822,,,1000.62,multinozzle xy stage,5.0,0.00018,3.33e-12,,0.004,2400.0,0.02,,0.003034,straight,aligned,Wang2017,,,
PEO,2000000.0,Water,0.958822,,,1000.62,multinozzle xy stage,5.0,0.00018,3.33e-12,,0.004,2500.0,0.02,,0.003078,straight,aligned,Wang2017,,,
PEO,2000000.0,Water,0.958822,,,1000.62,multinozzle xy stage,5.0,0.00018,3.33e-12,,0.004,2600.0,0.02,,0.003092,straight,aligned,Wang2017,,,
PEO,2000000.0,Water,0.958822,,,1000.62,multinozzle xy stage,5.0,0.00018,3.33e-12,,0.004,2700.0,0.02,,0.003087,straight,aligned,Wang2017,,,
PEO,2000000.0,Water,0.958822,,,1000.62,multinozzle xy stage,5.0,0.00018,3.33e-12,,0.004,2800.0,0.02,,0.003105,straight,aligned,Wang2017,,,
PEO,2000000.0,Water,0.958822,,,1000.62,multinozzle xy stage,5.0,0.00018,3.33e-12,,0.004,2300.0,0.02,,0.002798,straight,aligned,Wang2017,,,
PEO,2000000.0,Water,0.958822,,,1000.62,multinozzle xy stage,5.0,0.00018,3.33e-12,,0.004,2400.0,0.02,,0.00281,straight,aligned,Wang2017,,,
PEO,2000000.0,Water,0.958822,,,1000.62,multinozzle xy stage,5.0,0.00018,3.33e-12,,0.004,2500.0,0.02,,0.002836,straight,aligned,Wang2017,,,
PEO,2000000.0,Water,0.958822,,,1000.62,multinozzle xy stage,5.0,0.00018,3.33e-12,,0.004,2600.0,0.02,,0.002825,straight,aligned,Wang2017,,,
PEO,2000000.0,Water,0.958822,,,1000.62,multinozzle xy stage,5.0,0.00018,3.33e-12,,0.004,2700.0,0.02,,0.0028120000000000003,straight,aligned,Wang2017,,,
PEO,2000000.0,Water,0.958822,,,1000.62,multinozzle xy stage,5.0,0.00018,3.33e-12,,0.004,2800.0,0.02,,0.0028190000000000003,straight,aligned,Wang2017,,,
PEO,2000000.0,Water,0.958822,,,1000.62,multinozzle xy stage,5.0,0.00018,3.33e-12,,0.004,2300.0,0.02,,0.002718,straight,aligned,Wang2017,,,
PEO,2000000.0,Water,0.958822,,,1000.62,multinozzle xy stage,5.0,0.00018,3.33e-12,,0.004,2400.0,0.02,,0.0027660000000000002,straight,aligned,Wang2017,,,
PEO,2000000.0,Water,0.958822,,,1000.62,multinozzle xy stage,5.0,0.00018,3.33e-12,,0.004,2500.0,0.02,,0.002726,straight,aligned,Wang2017,,,
PEO,2000000.0,Water,0.958822,,,1000.62,multinozzle xy stage,5.0,0.00018,3.33e-12,,0.004,2600.0,0.02,,0.002771,straight,aligned,Wang2017,,,
PEO,2000000.0,Water,0.958822,,,1000.62,multinozzle xy stage,5.0,0.00018,3.33e-12,,0.004,2700.0,0.02,,0.0027530000000000002,straight,aligned,Wang2017,,,
PEO,2000000.0,Water,0.958822,,,1000.62,multinozzle xy stage,5.0,0.00018,3.33e-12,,0.004,2800.0,0.02,,0.002779,straight,aligned,Wang2017,,,
PEO,2000000.0,Water,0.958822,,,1000.62,multinozzle xy stage,5.0,0.00018,3.33e-12,,0.003,2500.0,0.02,,0.002475,straight,aligned,Wang2017,,,
PEO,2000000.0,Water,0.958822,,,1000.62,multinozzle xy stage,5.0,0.00018,3.33e-12,,0.0032,2500.0,0.02,,0.002515,straight,aligned,Wang2017,,,
PEO,2000000.0,Water,0.958822,,,1000.62,multinozzle xy stage,5.0,0.00018,3.33e-12,,0.0034,2500.0,0.02,,0.002565,straight,aligned,Wang2017,,,
PEO,2000000.0,Water,0.958822,,,1000.62,multinozzle xy stage,5.0,0.00018,3.33e-12,,0.0036,2500.0,0.02,,0.002589,straight,aligned,Wang2017,,,
PEO,2000000.0,Water,0.958822,,,1000.62,multinozzle xy stage,5.0,0.00018,3.33e-12,,0.0038,2500.0,0.02,,0.002648,straight,aligned,Wang2017,,,
PEO,2000000.0,Water,0.958822,,,1000.62,multinozzle xy stage,5.0,0.00018,3.33e-12,,0.004,2500.0,0.02,,0.002724,straight,aligned,Wang2017,,,
PEO,2000000.0,Water,0.958822,,,1000.62,multinozzle xy stage,5.0,0.00018,3.33e-12,,0.0042,2500.0,0.02,,0.0027649999999999997,straight,aligned,Wang2017,,,
PEO,2000000.0,Water,0.958822,,,1000.62,multinozzle xy stage,5.0,0.00018,3.33e-12,,0.0044,2500.0,0.02,,0.0028640000000000002,straight,aligned,Wang2017,,,
PEO,2000000.0,Water,0.958822,,,1000.62,multinozzle xy stage,5.0,0.00018,3.33e-12,,0.0046,2500.0,0.02,,0.002913,straight,aligned,Wang2017,,,
PEO,2000000.0,Water,0.958822,,,1000.62,multinozzle xy stage,5.0,0.00018,3.33e-12,,0.0048,2500.0,0.02,,0.00298,straight,aligned,Wang2017,,,
PEO,2000000.0,Water,0.958822,,,1000.62,multinozzle xy stage,5.0,0.00018,3.33e-12,,0.005,2500.0,0.02,,0.0030510000000000003,straight,aligned,Wang2017,,,
PEO,2000000.0,Water,0.958822,0.000574931,8906.094309999999,1000.62,multinozzle xy stage,5.0,0.00018,,SST,0.004,2500.0,0.02,6.23e-06,0.02520032,straight,aligned,Wang2018a,1.3930703499823689e-06,1.1099996842249975e-07,0.2721280010036747
PEO,4000000.0,,,,,,xy stage,2.0,0.00015,,Si,0.002,1250.0,,,7.4e-05,meander,aligned,Xu2014,,,
PEO,4000000.0,,,,,,xy stage,2.0,0.00015,,Si,0.002,1250.0,,,2e-05,meander,aligned,Xu2014,,,
PEO,4000000.0,,,,,,xy stage,2.0,0.00015,,Si,0.002,1250.0,,,7e-06,meander,aligned,Xu2014,,,
PEO,4000000.0,,,,,,xy stage,2.0,0.00015,,Si,0.002,1250.0,,3.43e-07,,meander,aligned,Xu2014,1.212688129734929e-07,,
PEO,2000000.0,CF/DMF,0.7474335,,,1142.62,xy stage,5.0,,3.33e-12,,0.004,2700.0,,5.08e-06,,meander,aligned,Xu2019,1.135922532569893e-06,,
PEO,2000000.0,CF/DMF,0.7474335,,,1142.62,xy stage,5.0,,3.33e-12,,0.0025,2000.0,,4.92e-06,,meander,aligned,Xu2019,1.1001454449298966e-06,,
PEO,2000000.0,CF/DMF,0.7474335,,,1142.62,xy stage,5.0,,3.33e-12,,0.003,2000.0,,4.57e-06,,meander,aligned,Xu2019,1.0218830657174039e-06,,
PEO,2000000.0,CF/DMF,0.7474335,,,1142.62,xy stage,5.0,,3.33e-12,,0.004,2500.0,,4.24e-06,,meander,aligned,Xu2019,9.480928224599108e-07,,
PEO,2000000.0,CF/DMF,0.7474335,,,1142.62,xy stage,5.0,,3.33e-12,,0.0035,2000.0,,4.21e-06,,meander,aligned,Xu2019,9.413846185274115e-07,,
PEO,2000000.0,CF/DMF,0.7474335,,,1142.62,xy stage,5.0,,3.33e-12,,0.004,2000.0,,3.7e-06,,meander,aligned,Xu2019,8.273451516749222e-07,,
PEO,2000000.0,CF/DMF,0.7474335,,,1142.62,xy stage,5.0,,3.33e-12,,0.004,2400.0,,3.65e-06,,meander,aligned,Xu2019,8.161648117874233e-07,,
PEO,2000000.0,CF/DMF,0.7474335,,,1142.62,xy stage,5.0,,3.33e-12,,0.004,2300.0,,3.19e-06,,meander,aligned,Xu2019,7.133056848224329e-07,,
PEO,2000000.0,CF/DMF,0.7474335,,,1142.62,xy stage,5.0,,3.33e-12,,0.0045,2000.0,,2.96e-06,,meander,aligned,Xu2019,6.618761213399378e-07,,
PEO,2000000.0,CF/DMF,0.7474335,,,1142.62,xy stage,5.0,,3.33e-12,,0.004,2200.0,,2.95e-06,,meander,aligned,Xu2019,6.59640053362438e-07,,
PEO,2000000.0,CF/DMF,0.7474335,,,1142.62,xy stage,5.0,,3.33e-12,,0.004,,0.05,2.81e-06,,meander,aligned,Xu2019,6.283351016774409e-07,,
PEO,2000000.0,CF/DMF,0.7474335,,,1142.62,xy stage,5.0,,3.33e-12,,0.005,2000.0,,2.75e-06,,meander,aligned,Xu2019,6.149186938124421e-07,,
PEO,2000000.0,CF/DMF,0.7474335,,,1142.62,xy stage,5.0,,3.33e-12,,0.004,,0.1,2.34e-06,,meander,aligned,Xu2019,5.232399067349507e-07,,
PEO,2000000.0,CF/DMF,0.7474335,,,1142.62,xy stage,5.0,,3.33e-12,,0.0055,2000.0,,2.24e-06,,meander,aligned,Xu2019,5.008792269599529e-07,,
PEO,2000000.0,CF/DMF,0.7474335,,,1142.62,xy stage,5.0,,3.33e-12,,0.004,2100.0,,2.13e-06,,meander,aligned,Xu2019,4.7628247920745517e-07,,
PEO,2000000.0,CF/DMF,0.7474335,,,1142.62,xy stage,5.0,,3.33e-12,,0.004,2000.0,,1.74e-06,,meander,aligned,Xu2019,3.8907582808496343e-07,,
PEO,2000000.0,CF/DMF,0.7474335,,,1142.62,xy stage,5.0,,3.33e-12,,0.004,,0.15,1.7e-06,,meander,aligned,Xu2019,3.801315561749642e-07,,
PEO,2000000.0,CF/DMF,0.7474335,,,1142.62,xy stage,5.0,,3.33e-12,,0.004,1900.0,,1.42e-06,,meander,aligned,Xu2019,3.175216528049701e-07,,
PEO,2000000.0,CF/DMF,0.7474335,,,1142.62,xy stage,5.0,,3.33e-12,,0.004,,0.2,1.35e-06,,meander,aligned,Xu2019,3.018691769624716e-07,,
PEO,2000000.0,CF/DMF,0.7474335,,,1142.62,xy stage,5.0,,3.33e-12,,0.004,,0.25,1.06e-06,,meander,aligned,Xu2019,2.370232056149777e-07,,
PEO,2000000.0,CF/DMF,0.7474335,,,1142.62,xy stage,5.0,,3.33e-12,,0.004,,0.3,8.23e-07,,meander,aligned,Xu2019,1.840283945482327e-07,,
PEO,2000000.0,CF/DMF,0.7474335,,,1142.62,xy stage,5.0,,3.33e-12,,0.004,,0.35,6.96e-07,,meander,aligned,Xu2019,1.5563033123398537e-07,,
Gelatin,,CF/DMF,0.7474335,,,1142.62,xy stage,11.0,,,PDMS,0.00125,1000.0,,9.02e-07,4e-05,straight,aligned,Xue2014,1.359816164045714e-07,,
PEO,900000.0,Water,0.958822,0.00057282,8923.275983,1000.62,xy stage,5.0,0.00011,1.67e-12,PS,0.001,1300.0,0.06667000000000001,1.99e-05,,straight,aligned,Yang2019,4.449775275224581e-06,4.82000044616303e-07,0.15211505500160202
PEO,900000.0,Water,0.958822,0.000572399,8903.603822,1000.62,xy stage,5.0,0.00011,1.67e-12,PS,0.001,1200.0,0.06667000000000001,9.89e-06,,straight,aligned,Yang2019,2.211471229747292e-06,4.1100033182489203e-07,0.21601297600509028
PEO,900000.0,Water,0.958822,0.000572987,8901.279572,1000.62,xy stage,5.0,0.00011,1.67e-12,PS,0.001,1100.0,0.06667000000000001,6.34e-06,,straight,aligned,Yang2019,1.4176670977348667e-06,3.450000423134067e-07,0.26982988600533486
PEO,900000.0,Water,0.958822,0.000573236,8912.255636,1000.62,xy stage,5.0,0.00011,1.6699999999999998e-11,PS,0.001,1000.0,0.06667000000000001,4.36e-06,,straight,aligned,Yang2019,9.749256381899082e-07,2.850001508689222e-07,0.3251800080073295
PEO,900000.0,Water,0.958822,0.002866182,8915.188369,1000.62,xy stage,5.0,0.00011,1.67e-12,PS,0.0005,1000.0,0.06667000000000001,3.11e-06,,straight,aligned,Yang2019,6.954171410024346e-07,2.2799996159838766e-07,0.38495985600340304
PEO,900000.0,Water,0.958822,0.000789238,8911.099058,1000.62,xy stage,5.0,0.00011,1.67e-12,PS,0.001,1000.0,0.06667000000000001,2.78e-06,,straight,aligned,Yang2019,6.216268977449415e-07,2.0700010197620675e-07,0.4072610400006578
PEO,900000.0,Water,0.958822,0.000859854,8903.858707,1000.62,xy stage,5.0,0.00011,1.67e-12,PS,0.001,1000.0,0.034117815,2.39e-06,,straight,aligned,Yang2019,5.344202466224498e-07,1.9000010057928146e-07,0.4394129170081267
PEO,900000.0,Water,0.958822,0.0009335560000000001,8896.258071,1000.62,xy stage,5.0,0.00011,1.67e-12,PS,0.001,1000.0,0.050743620999999996,2.27e-06,,straight,aligned,Yang2019,5.075874308924522e-07,1.7500004979186838e-07,0.4510703540053546
PEO,900000.0,Water,0.958822,0.001002284,8923.483909,1000.62,xy stage,5.0,0.00011,1.33e-11,PS,0.001,1000.0,0.06667000000000001,2.1e-06,,straight,aligned,Yang2019,4.695742752749558e-07,1.6300005435934076e-07,0.4682567320117806
PEO,900000.0,Water,0.958822,0.001074818,8918.481312,1000.62,xy stage,5.0,0.00011,1.67e-12,PS,0.001,1000.0,0.067353959,2.1e-06,,straight,aligned,Yang2019,4.695742752749558e-07,1.5200000975374203e-07,0.4683880419983931
PEO,900000.0,Water,0.958822,0.0005717319999999999,8902.204161,1000.62,xy stage,5.0,0.00011,1.67e-12,PS,0.0015,1000.0,0.06667000000000001,1.99e-06,,straight,aligned,Yang2019,4.4497752752245816e-07,1.2699994362820926e-07,0.4815990109987035
PEO,900000.0,Water,0.958822,0.001142464,8893.00869,1000.62,xy stage,5.0,0.00011,1.67e-12,PS,0.001,1000.0,0.06667000000000001,1.86e-06,,straight,aligned,Yang2019,4.1590864381496086e-07,1.4299999517139927e-07,0.49840233598798106
PEO,900000.0,Water,0.958822,0.001219197,8880.157729999999,1000.62,xy stage,5.0,0.00011,1.67e-12,PS,0.001,1000.0,0.08384718299999999,1.62e-06,,straight,aligned,Yang2019,3.622430123549659e-07,1.3399995774554687e-07,0.5344327360127347
PEO,900000.0,Water,0.958822,0.001286396,8918.458166,1000.62,xy stage,5.0,0.00011,1.67e-12,PS,0.001,1000.0,0.017140667,1.54e-06,,straight,aligned,Yang2019,3.4435446853496763e-07,1.2700004235359677e-07,0.5469601039895617
PEO,900000.0,Water,0.958822,0.0013614360000000002,8899.997061,1000.62,xy stage,5.0,0.00011,1.67e-12,PS,0.001,1000.0,0.10046415,1.47e-06,,straight,aligned,Yang2019,3.2870199269246907e-07,1.2000001945262021e-07,0.5604118380030327
PEO,900000.0,Water,0.958822,0.001433091,8886.622285,1000.62,xy stage,5.0,0.00011,1.67e-12,PS,0.001,1000.0,0.008774731,1.46e-06,,straight,aligned,Yang2019,3.264659247149693e-07,1.1399998079919383e-07,0.5627507870093538
PEO,900000.0,Water,0.958822,0.001498829,8898.078106,1000.62,xy stage,5.0,0.00011,1.67e-12,PS,0.001,1000.0,0.11708332699999999,1.33e-06,,straight,aligned,Yang2019,2.97397041007472e-07,1.0899999031477072e-07,0.5892328790152243
PEO,900000.0,Water,0.958822,0.0015708879999999999,8894.609605,1000.62,xy stage,5.0,0.00011,1.67e-12,PS,0.001,1000.0,0.133742279,1.3e-06,,straight,aligned,Yang2019,2.9068883707497267e-07,1.0399999648829038e-07,0.5961091360112769
PEO,900000.0,Water,0.958822,0.0016468989999999998,8871.768716,1000.62,xy stage,5.0,0.00011,8.33e-12,PS,0.001,1000.0,0.06667000000000001,1.25e-06,,straight,aligned,Yang2019,2.7950849718747374e-07,9.919997916295869e-08,0.608696475986322
PEO,900000.0,Water,0.958822,0.001719709,8904.551379,1000.62,xy stage,5.0,0.00011,1.6299999999999997e-12,PS,0.001,1000.0,0.06667000000000001,1.01e-06,,straight,aligned,Yang2019,2.2584286572747878e-07,9.499999504770718e-08,0.6759182780029588
PEO,900000.0,Water,0.958822,0.0017913629999999998,8904.285202,1000.62,xy stage,5.0,0.00011,1.3000000000000001e-12,PS,0.001,1000.0,0.06667000000000001,8.629999999999999e-07,,straight,aligned,Yang2019,1.9297266645823182e-07,9.120002282256444e-08,0.7312333170001258
PEO,900000.0,Water,0.958822,0.001862855,8897.612141,1000.62,xy stage,5.0,0.00011,8.329999999999999e-13,PS,0.001,1000.0,0.06667000000000001,8.25e-07,,straight,aligned,Yang2019,1.8447560814373265e-07,8.769998012915523e-08,0.7481646599937635
PEO,900000.0,Water,0.958822,0.000572834,8906.958028000001,1000.62,xy stage,5.0,0.00011,1.67e-12,PS,0.002,1000.0,0.06667000000000001,7.87e-07,,straight,aligned,Yang2019,1.7597854982923345e-07,7.130003914026466e-08,0.7656121740117483
PEO,900000.0,Water,0.958822,0.001933401,8898.270006,1000.62,xy stage,5.0,0.00011,1.67e-12,PS,0.001,1000.0,0.150226664,7.87e-07,,straight,aligned,Yang2019,1.7597854982923345e-07,8.449998033698e-08,0.7659858439822235
PEO,900000.0,Water,0.958822,0.002004569,8899.408825,1000.62,xy stage,5.0,0.00011,1.67e-12,PS,0.001,1000.0,0.166854679,6.709999999999999e-07,,straight,aligned,Yang2019,1.5004016129023585e-07,8.1499986522538e-08,0.829505100015232
PCL,80000.0,,,,,,xy stage,,0.00026000000000000003,2.78e-12,PE,0.002,3000.0,,6.8e-06,,meander,aligned,You2017,,,
PS,240000.0,CF/DMF,0.7474335,0.003085799,910845.5556,1142.62,xy stage,30.0,0.000455,0.0,Au,0.0002,2400.0,0.015,7.81e-06,,straight,mesh,Yousefi2019,7.129521956858912e-07,9.779999580150033e-06,0.027439050000529232
PEO,2000000.0,CF/DMF,0.7474335,0.000735049,4749.867762,1142.62,multinozzle xy stage,8.0,,,,0.003,2500.0,0.08,1e-05,0.002061,straight,aligned,Zhang2019,1.767766952966369e-06,1.980000020844239e-07,0.24130614600902076
PEO,2000000.0,CF/DMF,0.7474335,0.000735049,4736.278268999999,1142.62,multinozzle xy stage,8.0,,,,0.003,2500.0,0.08,9.34e-06,,straight,aligned,Zhang2019,1.6510943340705887e-06,1.980000020844239e-07,0.2500443810083334
PEO,2000000.0,CF/DMF,0.7474335,0.000735049,4740.5055729999995,1142.62,multinozzle xy stage,8.0,,,,0.003,2500.0,0.08,7.21e-06,0.002281,straight,aligned,Zhang2019,1.274559973088752e-06,1.980000020844239e-07,0.2844652230079406
PEO,2000000.0,CF/DMF,0.7474335,0.000735049,4740.933868,1142.62,multinozzle xy stage,8.0,,,,0.003,2500.0,0.08,6.54e-06,,straight,aligned,Zhang2019,1.1561195872400053e-06,1.980000020844239e-07,0.29866774299611365
PEO,2000000.0,CF/DMF,0.7474335,0.000735049,4739.268736,1142.62,multinozzle xy stage,8.0,,,,0.003,2500.0,0.08,6.04e-06,,straight,aligned,Zhang2019,1.0677312395916867e-06,1.980000020844239e-07,0.3108386439900535
PEO,2000000.0,CF/DMF,0.7474335,0.000735049,4739.7159090000005,1142.62,multinozzle xy stage,8.0,,,,0.003,2500.0,0.08,4.41e-06,,straight,aligned,Zhang2019,7.795852262581688e-07,1.980000020844239e-07,0.3637589539926798
PEO,2000000.0,CF/DMF,0.7474335,0.000735049,4735.509636,1142.62,multinozzle xy stage,8.0,,,,0.003,2500.0,0.08,2.89e-06,,straight,aligned,Zhang2019,5.108846494072806e-07,1.980000020844239e-07,0.4495488170082009
PEO,300000.0,Water/Ethanol,1.048316,0.010481536,11917.29913,894.313,xy stage,18.0,4e-05,,Si,0.001,1700.0,0.36,4.89e-07,,coil,single,Zheng2010,5.762920266670362e-08,4.120000181952841e-08,1.3376337460461307
PEO,300000.0,Water/Ethanol,1.048316,0.0005242999999999999,11910.454259999999,894.313,xy stage,14.0,0.00021,1.39e-11,PET,0.002,4000.0,0.05,6.579999999999999e-05,,meander,aligned,Zheng2014,8.792894858918761e-06,1.1399989632482857e-06,0.10832216699220981
PEO,300000.0,Water/Ethanol,1.048316,0.0005242999999999999,11903.61154,894.313,xy stage,14.0,0.00021,1.39e-11,PET,0.002,4000.0,0.1,3.6200000000000006e-05,,meander,aligned,Zheng2014,4.837428478614882e-06,1.1399989632482857e-06,0.14608337401486324
PEO,300000.0,Water/Ethanol,1.048316,0.000524026,11892.70783,894.313,xy stage,14.0,0.00021,1.39e-11,PET,0.002,2941.961118,0.02,3.5600000000000005e-05,,meander,aligned,Zheng2014,4.757250106041155e-06,6.17000268891309e-07,0.14737678401660667
PEO,300000.0,Water/Ethanol,1.048316,0.00052419,11891.63156,894.313,xy stage,14.0,0.00021,1.39e-11,PET,0.002,2453.526323,0.02,3.14e-05,,meander,aligned,Zheng2014,4.196001498025062e-06,4.2899975411385054e-07,0.15693105797797904
PEO,300000.0,Water/Ethanol,1.048316,0.000524026,7155.178204000001,894.313,xy stage,14.0,0.00021,1.39e-11,PET,0.002,1956.9320280000002,0.02,2.8999999999999997e-05,,meander,aligned,Zheng2014,3.875288007730154e-06,2.7300020824799995e-07,0.21051605499909867
PEO,300000.0,Water/Ethanol,1.048316,0.0005242999999999999,11907.12587,894.313,xy stage,14.0,0.00021,1.39e-11,PET,0.002,4000.0,1.0,2.75e-05,0.0002979,meander,aligned,Zheng2014,3.6748420762958357e-06,1.1399989632482857e-06,0.16758094300402165
PEO,300000.0,Water/Ethanol,1.048316,0.00052381,2382.715793,894.313,xy stage,14.0,0.00021,1.39e-11,PET,0.002,1459.9120189999999,0.02,2.6899999999999997e-05,,meander,aligned,Zheng2014,3.5946637037221077e-06,1.5200011418134864e-07,0.3787757679974371
PEO,300000.0,Water/Ethanol,1.048316,0.000523868,11883.0491,894.313,xy stage,14.0,0.00021,1.39e-11,PET,0.002,3466.7234280000002,0.02,2.4e-05,,meander,aligned,Zheng2014,3.2071349029490927e-06,8.570000583799594e-07,0.1795663200363529
PEO,300000.0,Water/Ethanol,1.048316,0.0005242999999999999,11888.12811,894.313,xy stage,14.0,0.00021,1.39e-11,PET,0.002,4000.0,0.2,2.3899999999999998e-05,,meander,aligned,Zheng2014,3.1937718408534714e-06,1.1399989632482857e-06,0.17990314699216287
PEO,300000.0,Water/Ethanol,1.048316,0.0005242999999999999,11932.21316,894.313,xy stage,14.0,0.00021,1.39e-11,PET,0.002,4000.0,1.5,2.27e-05,0.0002771,meander,aligned,Zheng2014,3.0334150957060166e-06,1.1399989632482857e-06,0.1842557370084338
PEO,300000.0,Water/Ethanol,1.048316,0.000524242,1188.737917,894.313,xy stage,14.0,0.00021,1.39e-11,PET,0.002,971.8319852,0.02,2.26e-05,,meander,aligned,Zheng2014,3.0200520336103957e-06,6.72999740547578e-08,0.5850556419322234
PEO,300000.0,Water/Ethanol,1.048316,0.000522262,11922.76474,894.313,xy stage,14.0,0.00021,1.39e-11,PET,0.002,3974.670072,0.02,2.13e-05,,meander,aligned,Zheng2014,2.8463322263673196e-06,1.1299990369340398e-06,0.1902900850149181
PEO,300000.0,Water/Ethanol,1.048316,0.0005242999999999999,11918.595140000001,894.313,xy stage,14.0,0.00021,1.39e-11,PET,0.002,4000.0,0.7,2.05e-05,0.0,meander,aligned,Zheng2014,2.73942772960235e-06,1.1399989632482857e-06,0.19400145396864302
PEO,300000.0,Water/Ethanol,1.048316,7.859999999999999e-05,7147.573778,894.313,xy stage,14.0,0.00021,1.39e-11,PET,0.002,485.5967078,0.02,1.74e-05,,meander,aligned,Zheng2014,2.325172804638092e-06,1.1207100145848384e-07,0.27191959300722673
PCL,90000.0,CF/DMF,0.7474335,7.37e-05,4735.564517,1142.62,xy stage,10.0,0.00041,8.329999999999999e-11,Si/Al,0.001,800.0,0.03,9.15e-05,,straight,single,Zhou2010,1.4467420295270337e-05,1.8199374596368095e-06,0.08447733800333068
PCL,90000.0,CF/DMF,0.7474335,0.000735359,4735.628768,1142.62,xy stage,10.0,0.00041,2.5e-11,Si/Al,0.002,4000.0,0.03,8.98e-05,,straight,single,Zhou2010,1.4198626694156024e-05,1.1399992280575955e-06,0.08527262899847056
PCL,90000.0,CF/DMF,0.7474335,0.000735359,4735.784836,1142.62,xy stage,10.0,0.00041,5e-11,Si/Al,0.002,4000.0,0.03,8e-05,,straight,single,Zhou2010,1.2649110640673518e-05,1.1399992280575955e-06,0.09034324200249545
PCL,90000.0,CF/DMF,0.7474335,0.000735359,4737.433872,1142.62,xy stage,10.0,0.00041,4.17e-11,Si/Al,0.002,4000.0,0.03,7.759999999999999e-05,,straight,single,Zhou2010,1.226963732145331e-05,1.1399992280575955e-06,0.09171369800204698
PCL,90000.0,CF/DMF,0.7474335,0.000735359,4735.431559000001,1142.62,xy stage,10.0,0.00041,1.6699999999999998e-11,Si/Al,0.002,4000.0,0.03,6.57e-05,,straight,single,Zhou2010,1.0388082113653126e-05,1.1399992280575955e-06,0.09969518400322054
PCL,90000.0,CF/DMF,0.7474335,0.000735359,4730.538963,1142.62,xy stage,10.0,0.00041,8.33e-12,Si/Al,0.002,4000.0,0.03,3.289999999999999e-05,,straight,single,Zhou2010,5.201946750976983e-06,1.1399992280575955e-06,0.1409559409976351
PCL,90000.0,CF/DMF,0.7474335,0.000735359,4726.276901,1142.62,xy stage,10.0,0.00041,1.6699999999999998e-11,Si/Al,0.001,2000.0,0.03,1.86e-05,,straight,single,Zhou2010,2.940918223956593e-06,1.1399992280575955e-06,0.187551522007021
PCL,90000.0,CF/DMF,0.7474335,7.340000000000001e-05,4733.083603,1142.62,xy stage,10.0,0.00041,8.329999999999999e-11,Si/Al,0.003,800.0,0.03,1.73e-05,,straight,single,Zhou2010,2.7353701760456482e-06,2.0304176623559319e-07,0.19433074100912992
PCL,90000.0,CF/DMF,0.7474335,7.35e-05,4739.493877,1142.62,xy stage,10.0,0.00041,8.329999999999999e-11,Si/Al,0.002,800.0,0.03,1.62e-05,,straight,single,Zhou2010,2.5614449047363876e-06,4.562224176028329e-07,0.20068418800298873
PCL,90000.0,CF/DMF,0.7474335,0.000735359,4740.093307,1142.62,xy stage,10.0,0.00041,1.6699999999999998e-11,Si/Al,0.001,2000.0,0.045,8.05e-06,,straight,single,Zhou2010,1.2728167582177725e-06,1.1399992280575955e-06,0.28467233300611167
PCL,90000.0,CF/DMF,0.7474335,0.000735359,4735.367328,1142.62,xy stage,10.0,0.00041,1.6699999999999998e-11,Si/Al,0.001,2000.0,0.04,7.99e-06,,straight,single,Zhou2010,1.2633299252372676e-06,1.1399992280575955e-06,0.28588174199435373
PEO,2000000.0,Water,0.958822,0.0005723530000000001,8896.483826,1000.62,auxiliary electrodes,4.0,0.00016,,Si,0.004,5000.0,0.005,1.36e-05,,meander,single,Zhu2016,3.4e-06,4.4599974383023207e-07,0.17428288700225333
PEO,2000000.0,Water,0.958822,0.000428304,2395.606639,1000.62,auxiliary electrodes,4.0,0.00016,,Si,0.004,2500.0,0.005,1.27e-05,,meander,single,Zhu2016,3.175e-06,1.4900006267771536e-07,0.347555192998571
PEO,2000000.0,Water,0.958822,0.000572068,5348.612039,1000.62,auxiliary electrodes,4.0,0.00016,,Si,0.004,3750.0,0.005,1.25e-05,,meander,single,Zhu2016,3.125e-06,2.509998398818173e-07,0.23445410500512828
PEO,2000000.0,Water,0.958822,0.000286433,721.2809861000001,1000.62,auxiliary electrodes,4.0,0.00016,,Si,0.004,1250.0,0.005,7.34e-06,,meander,single,Zhu2016,1.835e-06,5.570004402872242e-08,0.8331690420084679
PEO,2000000.0,Water,0.958822,,,1000.62,auxiliary electrodes,4.0,0.00016,,Si,0.004,0.0,0.005,7.06e-06,,straight,aligned discontinuous,Zhu2016,1.765e-06,,
