Repository: KiraSensei13/MNT_ITESM_Thesis

File: 09_characterizationRheology/csv/ps_thf_01_0.csv
Filename,ps_thf_01_0,,,,,,,,,,
Instrument name,5333-0457,,,,,,,,,,
Operator,Osamu Katagiri,,,,,,,,,,
rundate,19/12/2019,,,,,,,,,,
Sample name,PS_THF_01_0,,,,,,,,,,
Geometry name,60.0mm 0.996944° cone plate, Peltier plate Steel ,,,,,,,,,
Procedure name,Sample,,,,,,,,,,
,Flow ramp,,,,,,,,,,
proceduresegments,Flow ramp,,,,,,,,,,
[step],,,,,,,,,,,
Flow ramp - 1,,,,,,,,,,,
Stress,Shear rate,Viscosity,Step time,Temperature,Normal stress,Axial force,Gap,Normal stress coefficient,Time,Torque,Velocity
Pa,1/s,Pa.s,s,°C,Pa,N,µm,Pa.s²,s,µN.m,rad/s
1.02E-03,0.004849987,1.352754103,4.05941,20.03,14.6683,0.0207368,20.0186,375463,4.05941,0.0575802,1.09E-04
1.07E-03,0.005834062,1.341492009,11.1412,20.02,13.9933,0.0197826,20.0234,295550,11.1412,0.0604761,1.20E-04
1.15E-03,0.006843295,1.30636531,18.5467,20.02,13.8524,0.0195834,20.0199,243192,18.5467,0.0648113,1.31E-04
1.21E-03,0.00792512,1.228482912,25.9523,20.01,14.0555,0.0198706,20.018,205236,25.9523,0.0682446,1.44E-04
1.17E-03,0.008606745,1.17860398,33.2923,20.01,13.0669,0.0184729,20.0241,158813,33.2923,0.0660776,1.58E-04
1.33E-03,0.009326008,1.118592841,40.6324,20.01,12.8743,0.0182006,20.0228,130705,40.6324,0.0750136,1.73E-04
1.59E-03,0.009620215,1.137063732,47.9724,20,12.4495,0.0176001,20.0244,105530,47.9724,0.0898417,1.89E-04
1.75E-03,1.08E-02,1.167556178,55.3124,20,15.5223,0.0219441,20.0268,109623,55.3124,0.0989035,2.07E-04
1.93E-03,0.012114916,1.197245549,62.718,20,18.0812,0.0255618,20.0275,106204,62.718,0.109237,2.27E-04
2.10E-03,1.43E-02,1.195212657,70.1236,20.01,20.5813,0.0290962,20.0131,100741,70.1236,0.118687,2.49E-04
2.29E-03,1.70E-02,1.162978121,77.4636,20,22.7207,0.0321206,20.0258,92597.4,77.4636,0.129445,2.73E-04
2.52E-03,0.020399783,1.10E+00,84.8036,20,24.7515,0.0349916,20.0206,84098,84.8036,0.142332,2.99E-04
2.61E-03,2.52E-02,1.062454942,92.1436,20,26.1213,0.0369281,20.0229,73953.8,92.1436,0.147692,3.27E-04
2.75E-03,0.029772384,1.06E+00,99.4837,20,26.8238,0.0379213,20.0266,63345.4,99.4837,0.155378,3.58E-04
2.98E-03,0.03472953,1.07E+00,106.889,20,28.0696,0.0396824,20.0147,55166.4,106.889,0.168471,3.92E-04
3.27E-03,0.041329579,1.065905555,114.295,20,28.0036,0.0395891,20.0216,45806.5,114.295,0.184792,4.30E-04
3.59E-03,0.049989332,1.061886259,121.635,20,28.6064,0.0404414,20.0243,38998.9,121.635,0.203199,4.71E-04
3.96E-03,0.059491188,1.062163562,128.975,20,29.146,0.0412042,20.0291,33138.7,128.975,0.223917,5.16E-04
4.33E-03,0.070358482,1.06376013,136.315,20.01,30.1277,0.042592,20.0254,28538,136.315,0.244612,5.65E-04
4.76E-03,0.085444343,1.071077624,143.655,20,30.3018,0.0428381,20.0262,23936.6,143.655,0.269029,6.19E-04
5.23E-03,0.100292132,1.071670063,151.061,20,30.9753,0.0437903,20.0202,20360.5,151.061,0.29547,6.79E-04
5.70E-03,0.119355428,1.071949922,158.466,20,31.682,0.0447893,20.0172,17342.4,158.466,0.322522,7.44E-04
6.22E-03,0.142042231,1.072229853,165.806,20,32.0206,0.045268,20.0204,14601.8,165.806,0.352009,8.15E-04
6.80E-03,0.17094664,1.068846648,173.146,20,31.8023,0.0449594,20.0271,12093,173.146,0.384369,8.92E-04
7.42E-03,0.201151818,1.068439504,180.486,20,31.0529,0.0439,20.0301,9843.54,180.486,0.419345,9.77E-04
8.12E-03,0.239386289,1.068718518,187.826,20,31.6081,0.0446849,20.0237,8375.53,187.826,0.459334,1.07E-03
8.97E-03,0.28488828,1.068997606,195.232,20,32.7293,0.04627,20.0288,7216.21,195.232,0.507024,1.17E-03
9.86E-03,0.339039184,1.069276766,202.637,20,32.5123,0.0459632,20.0264,5963.43,202.637,0.557507,1.28E-03
0.0108273,0.403482966,1.069555999,209.977,20,32.6949,0.0462213,20.0234,4999.1,209.977,0.612269,1.41E-03
0.0118336,0.480176073,1.069835306,217.317,20,33.2674,0.0470307,20.0216,4238.95,217.317,0.669174,1.54E-03
0.0129615,0.570534785,1.068250214,224.657,20,32.3048,0.0456699,20.0234,3430.62,224.657,0.732953,1.69E-03
0.014199,0.679996994,1.066053421,231.997,20,32.7037,0.0462337,20.0086,2895.14,231.997,0.802935,1.85E-03
0.0155496,0.800173136,1.066980559,239.403,20,33.5787,0.0474708,20.0138,2473.45,239.403,0.879312,2.03E-03
0.0170784,0.963167365,1.07095326,246.809,20,33.8715,0.0478847,20.0183,2076.27,246.809,0.96576,2.22E-03
0.0187494,1.146243985,1.071232931,254.149,20,33.3324,0.0471225,20.0219,1702.99,254.149,1.06025,2.43E-03
0.0205102,1.369350388,1.074201534,261.489,20,34.0351,0.048116,20.02,1449.42,261.489,1.15983,2.67E-03
0.0223624,1.623573058,1.076156576,268.829,20,33.9199,0.0479531,20.0204,1204.16,268.829,1.26456,2.92E-03
0.0244725,1.932178062,1.076437606,276.169,20,33.3257,0.0471131,20.0191,986.344,276.169,1.38389,3.20E-03
0.0268006,2.29944199,1.07671871,283.574,20,33.1335,0.0468413,20.0295,815.997,283.574,1.51554,3.51E-03
0.0293712,2.79697656,1.081420469,290.98,20,33.41,0.0472322,20.0237,684.655,290.98,1.6609,3.84E-03
0.0322341,3.328619382,1.081702874,298.32,20,32.8211,0.0463998,20.0286,560.788,298.32,1.8228,4.21E-03
0.0352491,3.961315639,1.081985352,305.66,20,33.647,0.0475674,20.0237,479.178,305.66,1.99329,4.61E-03
0.0386096,4.714273335,1.082267904,313,20,33.3033,0.0470814,20.0296,395.408,313,2.18332,5.05E-03
0.0423259,5.575432751,1.083894691,320.34,20,33.8618,0.047871,20.0176,335.122,320.34,2.39347,5.53E-03
0.0463625,6.677432792,1.087242269,327.746,20,32.7506,0.0463,20.0201,269.761,327.746,2.62174,6.06E-03
0.0508429,7.94666374,1.087526193,335.151,20,32.659,0.0461706,20.0236,223.885,335.151,2.8751,6.65E-03
0.0557011,9.457147165,1.087810192,342.491,20,33.6356,0.0475512,20.0278,192.209,342.491,3.14982,7.28E-03
0.0610009,11.30814396,1.091264675,349.831,20,32.4994,0.045945,20.0237,154.829,349.831,3.44952,7.97E-03
0.0667865,13.39537615,1.092810031,357.171,20,32.9665,0.0466053,20.0271,130.934,357.171,3.77669,8.73E-03
0.0730786,15.9415382,1.09309541,364.511,20,33.7274,0.0476809,20.0096,111.677,364.511,4.1325,9.56E-03
0.0801222,18.97166884,1.093380863,371.917,20,33.1509,0.046866,20.0194,91.3471,371.917,4.5308,0.0104821
0.0877966,22.57890718,1.095890704,379.322,20,33.4136,0.0472374,20.0281,76.6334,379.322,4.96478,0.0114895
0.0961197,26.87201921,1.098406306,386.662,20,33.218,0.0469609,20.0264,63.5045,386.662,5.43544,0.0125844
0.105336,31.97979034,1.098693146,394.002,20,32.8196,0.0463976,20.0264,52.3124,394.002,5.95661,0.013782
0.115388,38.05843476,1.098980061,401.342,20,32.995,0.0466456,20.0133,43.8379,401.342,6.52502,0.0150955
0.126516,45.29249383,1.099267051,408.683,20,33.5043,0.0473656,20.0154,37.1157,408.683,7.15429,0.0165318
0.138819,53.90158608,1.099554116,416.088,20,33.3171,0.047101,20.0245,30.7157,416.088,7.85004,0.0181218
0.152403,64.14707463,1.099841256,423.494,20,32.9778,0.0466213,20.0289,25.3051,423.494,8.61821,0.0198635
0.166826,76.34000189,1.100128471,430.834,20,32.4961,0.0459403,20.0213,20.7874,430.834,9.43376,0.0217553
0.182733,90.85053251,1.100415761,438.174,20,33.4899,0.0473453,20.0185,17.8591,438.174,10.3333,0.0238274
0.200379,108.1191912,1.100703126,445.514,20,33.4602,0.0473033,20.023,14.8767,445.514,11.3312,0.0260951
0.219461,128.6702364,1.100990566,452.854,20,32.9787,0.0466225,20.0122,12.2232,452.854,12.4102,0.0285807
0.240704,153.5941201,1.098410147,460.259,20,33.0769,0.0467613,20.0085,10.2028,460.259,13.6115,0.0313293
0.26408,182.2151891,1.097098547,467.665,19.99,31.9327,0.0451438,20.0121,8.1997,467.665,14.9334,0.0343374
0.289228,216.85023,1.097385046,475.005,20,32.4454,0.0458685,20.0237,6.94456,475.005,16.3555,0.0376099
0.316883,258.0686191,1.097671619,482.345,20,33.6953,0.0476356,20.0322,6.01178,482.345,17.9193,0.0411937
0.347341,307.121704,1.097958268,489.685,20,32.1125,0.045398,20.0285,4.77685,489.685,19.6417,0.0451144
0.380468,365.4986857,1.098244991,497.025,20,31.9527,0.0451721,20.0165,3.96257,497.025,21.5149,0.0494099
0.417154,434.9718287,1.098531789,504.431,20,32.0279,0.0452784,20.0198,3.30585,504.431,23.5895,0.0541591
0.457193,517.6502657,1.098818662,511.836,20,31.7238,0.0448485,20.0239,2.72538,511.836,25.8537,0.0593646
0.501127,619.9653038,1.102212332,519.176,20,32.3218,0.0456938,20.0306,2.31494,519.176,28.3381,0.0650168
0.548874,733.2147743,1.103869098,526.516,20,31.7853,0.0449354,20.0282,1.89779,526.516,31.0381,0.0712095
0.601379,873.7260868,1.106578029,533.856,20,32.1634,0.0454699,20.0263,1.60096,533.856,34.0072,0.0779899
0.659202,1032.098808,1.111014015,541.196,20,32.359,0.0457464,20.0219,1.34277,541.196,37.277,0.085417
0.722854,1255.322712,1.123775749,548.602,20,32.1264,0.0454177,20.03,1.10956,548.602,40.8764,0.0936278
0.792991,1498.958023,1.137356968,556.007,20,32.8726,0.0464725,20.024,0.944971,556.007,44.8426,0.102626
0.869007,1787.837052,1.148636769,563.347,20,31.3784,0.0443602,20.0213,0.751975,563.347,49.1412,0.112399
0.951993,2181.536553,1.158905549,570.688,20,32.4773,0.0459138,20.0404,0.648834,570.688,53.8339,0.123104
1.04268,2580.581124,1.1577916,578.028,20,32.3675,0.0457585,20.0155,0.539109,578.028,58.9621,0.134823
1.14234,2889.536767,1.152014957,585.368,20,31.2397,0.0441641,20.0308,0.433763,585.368,64.598,0.147664

File: 09_characterizationRheology/csv/ps_thf_01_2.csv
Filename,ps_thf_01_2,,,,,,,,,,
Instrument name,5333-0457,,,,,,,,,,
Operator,Osamu Katagiri,,,,,,,,,,
rundate,18/12/2019,,,,,,,,,,
Sample name,PS_THF_01_2,,,,,,,,,,
Geometry name,60.0mm 0.996944° cone plate, Peltier plate Steel ,,,,,,,,,
Procedure name,Sample,,,,,,,,,,
,Flow ramp,,,,,,,,,,
proceduresegments,Flow ramp,,,,,,,,,,
[step],,,,,,,,,,,
Flow ramp - 1,,,,,,,,,,,
Stress,Shear rate,Viscosity,Step time,Temperature,Normal stress,Axial force,Gap,Normal stress coefficient,Time,Torque,Velocity
Pa,1/s,Pa.s,s,°C,Pa,N,µm,Pa.s²,s,µN.m,rad/s
-1.33084,6.65E-03,0.083525438,5.01354,20.01,56.1008,0.0793106,20.0273,14388.9,5.01354,-75.2571,-1.09E-03
0.0138892,7.78E-03,0.0827913,11.1412,20,54.9424,0.077673,20.027,1163910,11.1412,0.785418,1.20E-04
0.0149566,9.61E-03,0.080496711,18.5467,20,54.0607,0.0764265,20.0228,949321,18.5467,0.845777,1.31E-04
0.015726,1.17E-02,0.07884705,25.9523,20,54.3463,0.0768303,20.0236,796133,25.9523,0.889284,1.44E-04
0.0167101,0.014041697,7.74E-02,33.2923,20,53.7889,0.0760423,20.0223,656743,33.2923,0.944936,1.57E-04
0.0177712,0.016705498,7.63E-02,40.6324,20,53.393,0.0754826,20.0237,542354,40.6324,1.00494,1.73E-04
0.0187871,0.019998912,7.53E-02,47.9724,20,53.4202,0.075521,20.0234,452850,47.9724,1.06239,1.89E-04
0.0201885,0.024235734,0.074241518,55.3124,20,53.3112,0.0753669,20.026,375802,55.3124,1.14163,2.07E-04
0.0213983,0.028763332,0.073220818,62.718,20,53.9912,0.0763282,20.0275,317242,62.718,1.21004,2.27E-04
0.022912,0.034619603,0.072213137,70.1236,20,53.1013,0.0750702,20.0288,259591,70.1236,1.29564,2.49E-04
0.0245043,0.040987131,0.071489667,77.4636,20,53.0716,0.0750282,20.0335,216778,77.4636,1.38569,2.72E-04
0.0261109,0.049039293,0.070936553,84.8036,20,53.159,0.0751517,20.0295,180641,84.8036,1.47653,2.98E-04
0.0280662,0.057663223,0.070684586,92.1436,20,53.2463,0.0752751,20.0348,150786,92.1436,1.58711,3.27E-04
0.0300979,0.066562745,0.07058258,99.4837,20,54.4111,0.0769219,20.0228,128561,99.4837,1.70199,3.58E-04
0.0324083,0.077127704,0.070376627,106.889,20,53.2649,0.0753015,20.0208,104658,106.889,1.83264,3.93E-04
0.0348641,0.091193431,0.069829922,114.295,20,53.1702,0.0751676,20.0248,87007.7,114.295,1.97152,4.30E-04
0.0375788,0.108395363,0.069093984,121.635,20,54.1753,0.0765885,20.0231,73858.9,121.635,2.12503,4.71E-04
0.0405236,0.129193942,0.068214823,128.975,20,53.6966,0.0759117,20.0215,61059.7,128.975,2.29156,5.16E-04
0.0438687,0.15460438,0.067310896,136.315,20,53.3599,0.0754358,20.025,50579.2,136.315,2.48072,5.65E-04
0.0472793,0.18537469,0.066565641,143.655,20,53.452,0.0755659,20.0273,42238.7,143.655,2.67358,6.19E-04
0.0513069,0.225676525,0.066306132,151.061,20,54.1275,0.076521,20.0284,35584.2,151.061,2.90134,6.79E-04
0.0555732,0.262151142,0.066296209,158.466,20,53.6744,0.0758804,20.0304,29370.6,158.466,3.14259,7.44E-04
0.0601627,0.309017635,0.066443581,165.806,20,54.336,0.0768157,20.0396,24790.6,165.806,3.40212,8.15E-04
0.0652243,0.362217443,0.066656837,173.146,20,53.6487,0.0758441,20.0356,20404.6,173.146,3.68835,8.92E-04
0.0706571,0.418229498,0.067038826,180.486,20,54.601,0.0771904,20.0101,17309.4,180.486,3.99556,9.77E-04
0.0768666,0.479005383,0.067503205,187.826,20,54.0367,0.0763926,20.0035,14325.5,187.826,4.3467,1.07E-03
0.0836534,0.550472798,0.067818961,195.232,20,53.7226,0.0759485,20.0317,11837.5,195.232,4.73049,1.17E-03
0.0909078,0.638575454,0.067862827,202.637,20,54.4672,0.0770012,20.0154,9996.05,202.637,5.14071,1.28E-03
0.09898,0.748843804,0.067538124,209.977,20,54.3277,0.076804,20.0176,8301.77,209.977,5.59719,1.41E-03
0.107736,0.892777559,0.066840897,217.317,20,54.5289,0.0770884,20.0183,6950.53,217.317,6.09234,1.54E-03
0.117409,1.066062672,0.065836005,224.657,20,53.4741,0.0755972,20.0239,5678.79,224.657,6.63935,1.69E-03
0.127937,1.273815106,0.064734588,231.997,20,53.9061,0.076208,20.0223,4771.07,231.997,7.23466,1.85E-03
0.13959,1.531937383,0.063609801,239.403,20,53.7775,0.0760262,20.0204,3961.38,239.403,7.89362,2.03E-03
0.152182,1.818535276,0.062686312,246.809,20,53.2194,0.0752372,20.0211,3261.65,246.809,8.6057,2.22E-03
0.166214,2.155937542,0.062008891,254.149,20,54.2155,0.0766453,20.0169,2770.16,254.149,9.39917,2.43E-03
0.181165,2.560739907,0.061361336,261.489,20,52.999,0.0749256,20.0238,2257.92,261.489,10.2446,2.67E-03
0.197955,3.03769939,0.060693322,268.829,20,53.8551,0.0761358,20.0319,1911.74,268.829,11.1941,2.92E-03
0.216421,3.600642638,0.060193844,276.169,20,54.184,0.0766009,20.0168,1603.31,276.169,12.2383,3.20E-03
0.236977,4.233606897,0.059967037,283.574,20,53.5844,0.0757532,20.0176,1319.67,283.574,13.4007,3.51E-03
0.259569,4.927080335,0.059926628,290.98,20,53.1196,0.075096,20.0229,1088.69,290.98,14.6783,3.84E-03
0.285194,5.685163815,0.060146387,298.32,20,54.4823,0.0770225,20.0255,930.852,298.32,16.1274,4.21E-03
0.312455,6.560936957,0.0608828,305.66,20,53.3511,0.0754234,20.0311,759.84,305.66,17.6689,4.61E-03
0.341582,7.51696771,0.06149452,313,20,53.021,0.0749566,20.0331,629.474,313,19.316,5.05E-03
0.375048,8.664981557,0.061886991,320.34,20,54.0995,0.0764813,20.0209,535.459,320.34,21.2085,5.53E-03
0.412221,9.978307768,0.062039456,327.746,20.01,53.2117,0.0752263,20.0196,438.284,327.746,23.3106,6.06E-03
0.453083,11.55214351,0.062075223,335.151,20,53.6253,0.075811,20.0221,367.639,335.151,25.6212,6.65E-03
0.496077,13.48492008,0.06188827,342.491,20,52.4691,0.0741764,20.0324,299.865,342.491,28.0525,7.28E-03
0.54239,15.67332302,0.061627281,349.831,20,53.6132,0.0757939,20.0278,255.433,349.831,30.6714,7.97E-03
0.59293,18.13444078,0.061653935,357.171,20,52.607,0.0743713,20.0232,208.928,357.171,33.5294,8.73E-03
0.647461,20.88429535,0.062128244,364.511,20,52.6705,0.0744612,20.0142,174.378,364.511,36.6131,9.56E-03
0.70788,24.15379634,0.06243425,371.917,20,53.859,0.0761414,20.005,148.42,371.917,40.0297,0.0104817
0.773849,28.24404985,0.062344633,379.322,20,52.3955,0.0740724,20.0156,120.168,379.322,43.7601,0.0114895
0.845317,32.70288682,0.062307195,386.662,20,52.3554,0.0740158,20.0278,100.101,386.662,47.8015,0.0125838
0.92424,38.81864758,0.062206552,394.002,20,52.9925,0.0749164,20.0339,84.4649,394.002,52.2645,0.0137822
1.0107,45.56101483,0.061882768,401.342,20,52.4475,0.0741459,20.0356,69.691,401.342,57.1538,0.0150946
1.10818,53.30285923,0.061538626,408.683,20,53.2714,0.0753107,20.029,59.0091,408.683,62.6664,0.0165324
1.21572,61.51622192,0.061534263,416.088,20.01,52.4911,0.0742076,20.0406,48.393,416.088,68.7473,0.0181217
1.32985,70.84125436,0.06196286,423.494,20,53.8011,0.0760595,20.0313,41.2867,423.494,75.2013,0.0198627
1.45291,82.10968347,0.062398548,430.834,20,52.9095,0.0747991,20.0219,33.8472,430.834,82.1604,0.0217547
1.58498,94.85251294,0.062747663,438.174,20,51.1463,0.0723064,20.0154,27.2766,438.174,89.6286,0.0238265
1.7327,109.1884182,0.06301966,445.514,20,53.575,0.0757399,20.0167,23.8181,445.514,97.982,0.0260961
1.9016,126.6638867,0.063362672,452.854,20,52.0389,0.0735683,20.0041,19.2886,452.854,107.533,0.02858
2.08234,146.6131878,0.063631007,460.259,20,51.3732,0.0726271,20.0183,15.8465,460.259,117.753,0.0313292
2.28064,169.5051359,0.0637614,467.665,20,52.6627,0.0744501,20.0186,13.5217,467.665,128.967,0.0343387
2.48557,195.4436271,0.063950745,475.005,20,50.3252,0.0711456,20.0165,10.7719,475.005,140.556,0.0376093
2.71453,224.7712848,0.064205742,482.345,20,52.5804,0.0743337,20.0164,9.38324,482.345,153.503,0.0411892
2.97265,257.924526,0.064401369,489.685,20,50.6046,0.0715406,20.0203,7.52774,489.685,168.099,0.045114
3.25447,299.0005087,0.064484996,497.025,20,51.5816,0.0729218,20.0373,6.39702,497.025,184.036,0.0494091
3.56571,354.9575595,0.064613207,504.431,20,53.4333,0.0755395,20.0284,5.51546,504.431,201.636,0.0541581
3.89957,412.5072933,0.064756626,511.836,20,49.0731,0.0693754,20.0183,4.21602,511.836,220.515,0.0593634
4.27772,493.2186045,0.064900787,519.176,20,49.1172,0.0694378,20.0226,3.5177,519.176,241.899,0.0650183
4.67513,573.1847826,0.065044844,526.516,20,52.3854,0.0740581,20.0294,3.12789,526.516,264.372,0.0712078
5.1194,687.8362706,0.065152405,533.856,20,50.1825,0.0709438,20.0218,2.49787,533.856,289.495,0.0779901
5.60386,784.1827227,0.065143873,541.196,20,52.6064,0.0743706,20.0289,2.18305,541.196,316.891,0.0854154
6.14028,933.3165062,0.064989324,548.602,20,50.3373,0.0711627,20.0269,1.73855,548.602,347.224,0.0936268
6.72844,1102.811844,0.064634091,556.007,20,50.7532,0.0717507,20.0298,1.45898,556.007,380.485,0.102626
7.36925,1309.979621,0.06401224,563.347,20,51.5495,0.0728764,20.017,1.23539,563.347,416.721,0.112398
8.05738,1573.469278,0.063241922,570.688,20,47.5466,0.0672174,20.0167,0.949949,570.688,455.634,0.1231
8.82531,1855.168552,0.062442311,578.028,20,51.0432,0.0721607,20.0265,0.850172,578.028,499.06,0.134823
9.67121,2206.73792,0.061603276,585.368,20,49.0977,0.0694103,20.0268,0.681747,585.368,546.894,0.147662
10.6063,2630.160199,0.060819428,592.773,20,49.7227,0.0702938,20.0249,0.574634,592.773,599.775,0.161856
11.6393,3094.473498,0.060341934,600.179,20,54.5312,0.0770917,20.0227,0.524552,600.179,658.185,0.177409
12.7599,3423.86937,0.060268727,607.519,20,49.3692,0.069794,20.0223,0.395899,607.519,721.556,0.194305

File: 09_characterizationRheology/csv/psb_nmp_00_12.csv
Filename,psb_nmp_00_12,,,,,,,,,,
Instrument name,5333-0457,,,,,,,,,,
Operator,Osamu Katagiri,,,,,,,,,,
rundate,12/12/2019,,,,,,,,,,
Sample name,OSKT 11_PSB_NMP,,,,,,,,,,
Geometry name,60mm 0.9969° cone plate, Peltier plate Steel ,,,,,,,,,
Procedure name,Sample,,,,,,,,,,
,Flow ramp,,,,,,,,,,
proceduresegments,Flow ramp,,,,,,,,,,
[step],,,,,,,,,,,
Flow ramp - 1,,,,,,,,,,,
Stress,Shear rate,Viscosity,Step time,Temperature,Normal stress,Axial force,Gap,Normal stress coefficient,Time,Torque,Velocity
Pa,1/s,Pa.s,s,°C,Pa,N,µm,Pa.s²,s,µN.m,rad/s
-4.94E-03,8.66E-03,0.028297794,3.53291,19.96,-21.3288,-0.0301529,20.0262,-552247,3.53291,-0.279405,1.08E-04
-1.36E-03,9.44E-03,0.028307043,10.5513,19.97,-21.5282,-0.0304347,20.0306,-398472,10.5513,-0.0767152,1.28E-04
-1.28E-03,1.03E-02,0.028316295,17.5637,19.98,-21.7893,-0.030804,20.0331,-321954,17.5637,-0.0725531,1.43E-04
-1.21E-03,1.12E-02,2.83E-02,24.576,19.99,-22.1092,-0.0312561,20.0383,-260455,24.576,-0.068459,1.60E-04
-1.14E-03,1.22E-02,0.028334808,31.5228,19.99,-21.5,-0.0303949,20.0181,-202135,31.5228,-0.0642069,1.79E-04
-1.05E-03,1.33E-02,0.028344069,38.4697,19.99,-21.9034,-0.0309652,20.0295,-164550,38.4697,-0.0594563,2.01E-04
-9.74E-04,1.45E-02,0.028353333,45.482,19.99,-21.5357,-0.0304453,20.0309,-129097,45.482,-0.0550601,2.25E-04
-8.88E-04,1.58E-02,0.0283626,52.4944,20,-21.8007,-0.0308199,20.0285,-104181,52.4944,-0.0502305,2.52E-04
-8.15E-04,0.017171539,0.02837187,59.4412,20,-22.2,-0.0313844,20.0178,-84699.5,59.4412,-0.0461151,2.82E-04
-6.74E-04,0.018704481,0.028381143,66.388,20,-22.3496,-0.031596,20.0122,-68314.9,66.388,-0.0381343,3.15E-04
-3.93E-04,0.020374272,0.02839042,73.4004,20,-22.0834,-0.0312196,20.0251,-53798.5,73.4004,-0.0222109,3.53E-04
-1.30E-04,0.022193129,0.028399699,80.4127,20,-21.9101,-0.0309746,20.02,-42600.4,80.4127,-7.35E-03,3.95E-04
2.70E-04,0.024174359,0.028408981,87.3595,20,-22.1132,-0.0312618,20.0229,-34371.1,87.3595,0.0152807,4.41E-04
6.68E-04,0.026332458,0.028418266,94.3063,20,-22.4449,-0.0317308,20.0298,-27823.8,94.3063,0.0377487,4.94E-04
9.50E-04,0.028683216,0.028427555,101.253,20,-22.6082,-0.0319616,20.0334,-22364.7,101.253,0.0537053,5.53E-04
1.15E-03,0.031243831,0.028436846,108.266,20,-22.0947,-0.0312357,20.0274,-17415,108.266,0.0649827,6.20E-04
1.23E-03,0.034033038,0.02844614,115.278,20,-22.0203,-0.0311305,20.0222,-13831.9,115.278,0.0694479,6.94E-04
8.15E-04,0.037071244,0.028455438,122.225,20,-22.3329,-0.0315724,20.0282,-11191.6,122.225,0.0460951,7.77E-04
4.28E-05,0.040380677,0.028464738,129.171,20,-22.792,-0.0322214,20.0329,-9106.83,129.171,2.42E-03,8.70E-04
-2.39E-04,0.043985551,0.028474042,136.184,20,-22.8071,-0.0322428,20.0316,-7302.68,136.184,-0.0135096,9.72E-04
5.55E-04,0.048284947,0.02829247,143.196,20,-22.897,-0.0323699,20.0206,-5878.89,143.196,0.0313958,1.09E-03
2.19E-03,0.052595453,0.028301718,150.143,20,-22.527,-0.0318468,20.0281,-4615.49,150.143,0.123962,1.22E-03
3.45E-03,0.057290767,0.028310968,157.09,20,-22.8255,-0.0322688,20.0298,-3723.24,157.09,0.195256,1.36E-03
3.03E-03,0.062405242,0.028320221,164.037,20,-22.6699,-0.0320489,20.0355,-2953.52,164.037,0.171616,1.52E-03
2.81E-03,0.067817621,0.028290986,171.049,20,-22.5407,-0.0318662,20.0354,-2341.64,171.049,0.158667,1.71E-03
3.36E-03,0.074042862,0.028147992,178.061,20,-23.2575,-0.0328795,20.0199,-1926.72,178.061,0.190079,1.91E-03
3.99E-03,0.080652834,0.028157192,185.008,20,-22.8613,-0.0323193,20.0207,-1512.89,185.008,0.225675,2.14E-03
4.50E-03,0.087919908,0.028052573,191.955,20,-23.7878,-0.0336292,20.0234,-1257.85,191.955,0.254444,2.39E-03
4.88E-03,0.09569335,0.027985954,198.967,20,-23.0424,-0.0325754,20.0298,-970.661,198.967,0.27622,2.68E-03
5.42E-03,0.104558402,0.027825786,205.98,20,-22.6468,-0.0320161,20.0327,-761.37,205.98,0.306725,3.00E-03
5.63E-03,0.113361465,0.027759292,212.926,20,-22.9319,-0.0324192,20.0336,-615.248,212.926,0.318594,3.36E-03
6.03E-03,0.123382795,0.027600011,219.873,20,-23.6193,-0.033391,20.032,-506.581,219.873,0.341199,3.76E-03
6.30E-03,0.134708275,0.027443655,226.886,20,-23.4579,-0.0331629,20.0219,-400.993,226.886,0.356406,4.21E-03
7.01E-03,0.146388169,0.027247519,233.898,20,-23.2804,-0.0329119,20.0257,-317.454,233.898,0.396433,4.71E-03
7.91E-03,0.159947619,0.027000248,240.845,20,-23.302,-0.0329424,20.0228,-253.769,240.845,0.447125,5.27E-03
9.06E-03,0.175169773,0.026701305,247.792,20,-23.0872,-0.0326388,20.0357,-200.866,247.792,0.512603,5.90E-03
0.0104802,0.191393746,0.026405437,254.738,20,-23.8438,-0.0337083,20.035,-165.788,254.738,0.592643,6.60E-03
0.0116765,0.208684038,0.026001187,261.751,20,-23.3705,-0.0330392,20.0299,-129.549,261.751,0.660288,7.39E-03
0.0132191,0.225736635,0.025640801,268.763,20,-23.0974,-0.0326532,20.0239,-102.138,268.763,0.747524,8.27E-03
0.0151831,0.246745352,0.025210634,275.71,20,-22.8159,-0.0322553,20.0345,-80.5674,275.71,0.858582,9.26E-03
0.0185624,0.268728212,0.024675988,282.657,20,-22.68,-0.0320631,20.0287,-64.0181,282.657,1.04968,0.0103566
0.0235617,0.291809575,0.024112795,289.669,20,-23.0067,-0.032525,20.017,-51.7549,289.669,1.33238,0.0116011
0.0298415,0.318358257,0.023473692,296.681,20,-23.0709,-0.0326157,20.0203,-41.3996,296.681,1.68749,0.0129892
0.0360303,0.349914893,0.022675716,303.628,20,-23.441,-0.0331389,20.0288,-33.6056,303.628,2.03746,0.0145322
0.0404366,0.383130439,0.021892809,310.575,20,-23.1598,-0.0327413,20.0239,-26.5163,310.575,2.28664,0.0162614
0.0432755,0.420110826,0.021003786,317.587,20,-23.2632,-0.0328876,20.0188,-21.2422,317.587,2.44717,0.0182089
0.0454113,0.45996509,0.020069098,324.6,20,-23.506,-0.0332308,20.0307,-17.1184,324.6,2.56795,0.0203895
0.0481333,0.499163735,0.019200554,331.547,20,-23.4125,-0.0330987,20.0308,-13.6187,331.547,2.72187,0.0228142
0.0493203,0.545560841,0.018224215,338.493,20,-22.6722,-0.0320521,20.0299,-10.5389,338.493,2.78899,0.0255211
0.0480871,0.594952469,0.017248124,345.44,20,-23.4261,-0.0331179,20.0259,-8.70258,345.44,2.71926,0.0285479
0.0508216,0.64586469,0.016313006,352.453,20,-24.0044,-0.0339355,20.0257,-7.10829,352.453,2.87389,0.0319751
0.0584203,0.702151751,0.015355906,359.465,20,-24.3566,-0.0344333,20.017,-5.75201,359.465,3.30359,0.0358053
0.0711093,0.763344225,0.014454959,366.412,20,-24.5218,-0.0346668,20.0282,-4.627,366.412,4.02113,0.0400566
0.0790279,0.834890118,0.013552991,373.359,20,-24.3797,-0.0344659,20.0346,-3.67598,373.359,4.46892,0.04481
0.0877537,0.913691928,0.01261793,380.371,20,-24.6924,-0.034908,20.0241,-2.96796,380.371,4.96235,0.0501881
0.0973426,1.006391757,0.011776556,387.383,20,-24.0497,-0.0339995,20.0284,-2.30539,387.383,5.50459,0.0561994
0.107056,1.095137377,0.011081911,394.33,20,-24.2926,-0.0343429,20.0221,-1.86057,394.33,6.05385,0.0628727
0.120657,1.195737777,0.010447172,401.277,20,-24.4103,-0.0345093,20.0256,-1.49396,401.277,6.82296,0.070334
0.138746,1.301091006,0.009878636,408.224,20,-25.0004,-0.0353435,20.0153,-1.2225,408.224,7.84589,0.0786862
0.152091,1.415757778,0.009397286,415.236,20,-25.0189,-0.0353697,20.014,-0.975499,415.236,8.60053,0.0881189
0.172585,1.540546697,0.008965421,422.248,20,-25.3464,-0.0358326,20.0238,-0.787977,422.248,9.75942,0.0986846
0.194511,1.689005777,0.008561677,429.195,20,-25.0641,-0.0354336,20.0158,-0.622657,429.195,10.9993,0.110395
0.222881,1.836214324,0.008245163,436.142,20,-25.81,-0.0364881,20.0232,-0.512311,436.142,12.6036,0.123503
0.239564,2.00794522,0.007961623,443.154,20,-26.0652,-0.0368488,20.019,-0.412517,443.154,13.547,0.138311
0.269551,2.179716205,0.007759339,450.167,20,-26.4747,-0.0374277,20.025,-0.334111,450.167,15.2427,0.154888
0.301529,2.365521484,0.007559451,457.114,20,-26.5168,-0.0374872,20.0284,-0.267384,457.114,17.051,0.173277
0.337421,2.591546926,0.007391673,464.06,20,-27.5538,-0.0389533,20.0208,-0.222007,464.06,19.0807,0.193845
0.383729,2.849621254,0.007235182,471.073,20,-26.8343,-0.0379361,20.0171,-0.172389,471.073,21.6994,0.21709
0.42297,3.125082066,0.007122435,478.085,20,-27.0869,-0.0382932,20.0223,-0.138752,478.085,23.9184,0.243113
0.472985,3.430460323,0.007029383,485.032,20,-27.3892,-0.0387205,20.0269,-0.112107,485.032,26.7467,0.27197
0.53129,3.756935925,0.006951555,491.979,20,-27.3624,-0.0386827,20.0265,-0.0894905,491.979,30.0437,0.304254
0.594534,4.098571651,0.006897739,498.926,20,-29.1775,-0.0412488,20.0172,-0.0762495,498.926,33.6201,0.340372
0.66292,4.460891795,0.00685816,505.938,20,-28.8302,-0.0407577,20.0258,-0.0600713,505.938,37.4872,0.381187
0.745305,4.855241607,0.006818809,512.95,20,-29.0456,-0.0410623,20.0272,-0.0482581,512.95,42.146,0.426878
0.830467,5.296816962,0.006788907,519.897,20,-28.982,-0.0409723,20.0269,-0.0384753,519.897,46.9618,0.477553
0.931374,5.783032246,0.006754593,526.844,20,-29.4382,-0.0416173,20.0254,-0.0312274,526.844,52.668,0.534239
1.04203,6.284592016,0.00674762,533.856,20,-30.4796,-0.0430895,20.0262,-0.025779,533.856,58.9256,0.598301
1.16462,6.834946091,0.006736124,540.869,20,-29.9959,-0.0424058,20.0296,-0.0202294,540.869,65.8578,0.670021
1.30425,7.456571953,0.006706585,547.815,20,-31.8959,-0.0450917,20.0272,-0.0171881,547.815,73.7536,0.749552
1.45825,8.12223687,0.006708777,554.762,20,-30.4307,-0.0430204,20.0265,-0.013103,554.762,82.4621,0.838531
1.63084,8.847327187,0.006710969,561.709,20,-30.8903,-0.0436701,20.0301,-0.010628,561.709,92.2216,0.938067
1.82582,9.637147945,0.006713163,568.721,20,-31.0339,-0.0438731,20.0283,-8.51E-03,568.721,103.248,1.05056
2.04497,10.57913726,0.006670355,575.734,20,-30.4234,-0.0430101,20.0292,-6.65E-03,575.734,115.641,1.17648
2.28528,11.52356059,0.006672535,582.681,20,-32.7102,-0.046243,20.0269,-5.72E-03,582.681,129.229,1.31614
2.55697,12.55229471,0.006674716,589.627,20.01,-29.9582,-0.0423524,20.0288,-4.18E-03,589.627,144.593,1.47237
2.85619,13.67286623,0.006676897,596.509,20,-33.4991,-0.0473582,20.0294,-3.75E-03,596.509,161.514,1.64537
,14.8934737,0.00667908,,,,,,,,,
,16.22304752,0.006681263,,,,,,,,,
,17.67131539,6.68E-03,,,,,,,,,
,19.24887338,0.006685631,,,,,,,,,
,20.96726352,0.006687816,,,,,,,,,
,22.8390582,6.69E-03,,,,,,,,,
,24.87795219,6.69E-03,,,,,,,,,
,27.09886283,0.006694376,,,,,,,,,
,29.51803914,0.006696564,,,,,,,,,
,32.15318076,6.70E-03,,,,,,,,,
,35.02356738,6.70E-03,,,,,,,,,
,38.15019986,6.70E-03,,,,,,,,,
,41.55595383,6.71E-03,,,,,,,,,
,45.26574711,6.71E-03,,,,,,,,,
,49.30672197,6.71E-03,,,,,,,,,
,53.70844372,6.71E-03,,,,,,,,,
,58.50311705,6.71E-03,,,,,,,,,
,63.72582163,6.72E-03,,,,,,,,,
,69.41476878,6.72E-03,,,,,,,,,
,75.611581,6.72E-03,,,,,,,,,
,82.36159656,6.72E-03,,,,,,,,,
,89.71420117,6.73E-03,,,,,,,,,
,94.36380687,6.73E-03,,,,,,,,,

File: 09_characterizationRheology/csv/psb_thfdmf_00_7.csv
Filename,psb_thfdmf_00_7,,,,,,,,,,
Instrument name,5333-0457,,,,,,,,,,
Operator,Osamu Katagiri,,,,,,,,,,
rundate,11/12/2019,,,,,,,,,,
Sample name,OSKT 7_PSB_THFDMF,,,,,,,,,,
Geometry name,60mm 0.9969° cone plate, Peltier plate Steel ,,,,,,,,,
Procedure name,Sample,,,,,,,,,,
,Flow ramp,,,,,,,,,,
proceduresegments,Flow ramp,,,,,,,,,,
[step],,,,,,,,,,,
Flow ramp - 1,,,,,,,,,,,
Stress,Shear rate,Viscosity,Step time,Temperature,Normal stress,Axial force,Gap,Normal stress coefficient,Time,Torque,Velocity
Pa,1/s,Pa.s,s,°C,Pa,N,µm,Pa.s²,s,µN.m,rad/s
4.60E-03,6.30E-03,0.100150375,3.70346,19.99,-24.1626,-0.034159,20.0129,-617593,3.70346,0.260257,1.09E-04
3.01E-03,6.56E-03,0.095935923,10.4465,19.99,-24.5624,-0.0347243,20.0179,-454771,10.4465,0.170008,1.28E-04
2.67E-03,6.82E-03,0.091898821,17.5637,19.99,-24.995,-0.0353359,20.0234,-367149,17.5637,0.151166,1.44E-04
2.48E-03,7.09E-03,8.80E-02,24.576,19.99,-24.7497,-0.0349891,20.0318,-291478,24.576,0.14049,1.60E-04
2.65E-03,7.43E-03,0.08429014,31.5228,20,-25.8489,-0.0365431,20.032,-243634,31.5228,0.149836,1.79E-04
2.68E-03,7.85E-03,0.080628067,38.4697,20,-26.9119,-0.0380458,20.0369,-202018,38.4697,0.151378,2.01E-04
2.92E-03,8.35E-03,0.076913922,45.482,20,-27.8425,-0.0393614,20.026,-167120,45.482,0.164961,2.25E-04
3.10E-03,8.94E-03,0.07340105,52.4944,20,-28.8852,-0.0408355,20.0351,-137840,52.4944,0.175214,2.52E-04
3.19E-03,0.009722034,0.06986161,59.4412,20,-29.2977,-0.0414187,20.0251,-111805,59.4412,0.180469,2.82E-04
3.30E-03,0.010547423,0.066791291,66.388,20,-29.9143,-0.0422903,20.0318,-91237.1,66.388,0.186477,3.15E-04
3.41E-03,0.01143574,0.063682519,73.4004,20,-29.4866,-0.0416857,20.0285,-71663.7,73.4004,0.193065,3.53E-04
3.03E-03,0.012223104,0.060757301,80.4127,20,-29.4727,-0.0416661,20.0202,-56916.3,80.4127,0.171384,3.96E-04
2.88E-03,0.013020677,0.058213327,87.3595,20,-29.667,-0.0419407,20.0221,-46018.3,87.3595,0.162837,4.42E-04
3.81E-03,0.014078756,0.055599432,94.3063,20,-30.2245,-0.0427289,20.0144,-37467.1,94.3063,0.215618,4.94E-04
4.84E-03,0.015568924,0.053148224,101.253,20,-31.6708,-0.0447735,20.0123,-31321.3,101.253,0.273542,5.53E-04
5.24E-03,0.017174061,0.051611619,108.266,20,-35.3094,-0.0499175,20.02,-27836.2,108.266,0.29643,6.20E-04
5.99E-03,0.018694945,0.05048493,115.278,20,-37.2558,-0.0526691,20.0324,-23448.8,115.278,0.338792,6.94E-04
7.46E-03,0.020496371,0.049351254,122.225,20,-38.2211,-0.0540338,20.027,-19211.8,122.225,0.421756,7.76E-04
8.83E-03,0.022433952,0.048490582,129.171,20,-30.9784,-0.0437947,20.0314,-12447.6,129.171,0.499325,8.68E-04
0.0130043,0.024513906,0.047866425,136.184,20,-24.8562,-0.0351397,20.0315,-7966.27,136.184,0.735376,9.72E-04
0.0169406,0.026971737,0.047442142,143.196,19.99,-25.8629,-0.0365629,20.0316,-6619.29,143.196,0.95797,1.09E-03
0.0199468,0.029484867,0.047462381,150.143,20,-27.1016,-0.038314,20.028,-5536.99,150.143,1.12796,1.22E-03
0.020719,0.032474317,0.047935377,157.09,20,-26.6168,-0.0376287,20.0354,-4341.81,157.09,1.17163,1.36E-03
0.0195778,0.035687257,0.048775792,164.037,20,-27.5655,-0.0389699,20.0268,-3591.27,164.037,1.1071,1.52E-03
0.0196194,0.039382148,0.049954807,171.049,20,-27.8296,-0.0393432,20.0282,-2891.01,171.049,1.10945,1.71E-03
0.0192635,0.04295188,0.051413882,178.061,20,-28.3497,-0.0400785,20.0259,-2348.2,178.061,1.08933,1.91E-03
0.0195673,0.047132592,0.052915575,185.008,20,-28.2685,-0.0399637,20.0275,-1870.74,185.008,1.1065,2.14E-03
0.0204742,0.051222983,0.054029804,191.955,20,-27.7874,-0.0392835,20.027,-1468.79,191.955,1.15779,2.39E-03
0.0215683,0.055935608,0.054775614,198.967,20,-28.3253,-0.0400439,20.0153,-1193.84,198.967,1.21966,2.68E-03
0.0223569,0.061104846,0.055103666,205.98,20,-28.6661,-0.0405257,20.0167,-962.76,205.98,1.26425,3.00E-03
0.0226076,0.066656164,0.055318964,212.926,20,-27.6763,-0.0391264,20.0211,-742.915,212.926,1.27843,3.36E-03
0.0223783,0.072453164,0.055410045,219.873,20,-29.3535,-0.0414975,20.0225,-629.485,219.873,1.26546,3.76E-03
0.0220313,0.07886377,0.055315594,226.886,20,-29.1981,-0.0412778,20.0215,-499.113,226.886,1.24584,4.21E-03
0.0221987,0.08599386,0.054956135,233.898,20.01,-28.7089,-0.0405862,20.0278,-391.146,233.898,1.2553,4.71E-03
0.0229267,0.093692771,0.054252474,240.845,20,-29.4997,-0.0417043,20.0187,-321.261,240.845,1.29648,5.27E-03
0.0231687,0.102201954,0.053119087,247.792,20,-30.4898,-0.0431039,20.0194,-265.454,247.792,1.31016,5.90E-03
0.0235453,0.111368915,0.051540912,254.738,19.99,-30.5041,-0.0431241,20.0245,-212.122,254.738,1.33145,6.60E-03
0.0246327,0.121365144,0.049681619,261.751,20,-30.9061,-0.0436925,20.013,-171.313,261.751,1.39294,7.39E-03
0.0259726,0.135785935,0.046888941,268.763,20,-31.5866,-0.0446545,20.0179,-139.515,268.763,1.46872,8.28E-03
0.0274437,0.151498072,0.04426538,275.71,20,-31.9963,-0.0452337,20.027,-112.995,275.71,1.55191,9.26E-03
0.0291796,0.171022299,0.04154869,282.657,20,-32.9528,-0.0465859,20.0293,-93.0131,282.657,1.65007,0.0103567
0.0311924,0.195327006,0.039073654,289.669,20,-33.3035,-0.0470818,20.0261,-74.9311,289.669,1.76389,0.0116001
0.0341975,0.212869421,0.037458132,296.681,20,-33.7976,-0.0477802,20.0212,-60.6331,296.681,1.93382,0.0129908
0.0377197,0.23526888,0.035771828,303.628,20,-34.2466,-0.0484151,20.0345,-49.0828,303.628,2.133,0.0145343
0.0419232,0.249539247,0.034801159,310.575,20,-34.8908,-0.0493258,20.0298,-39.9678,310.575,2.3707,0.0162573
0.0477884,0.272297417,0.033447772,317.587,20,-35.186,-0.049743,20.0302,-32.1303,317.587,2.70237,0.0182086
0.0529511,0.304974981,0.031758617,324.6,20,-35.5681,-0.0502832,20.0272,-25.8945,324.6,2.99431,0.0203927
0.0566823,0.340904194,0.030212698,331.547,20,-35.897,-0.0507482,20.0254,-20.8839,331.547,3.20531,0.0228124
0.059859,0.374938034,0.029027139,338.493,20,-36.5879,-0.0517249,20.025,-17.0099,338.493,3.38495,0.0255192
0.0613891,0.405848849,0.028180188,345.44,20,-37.1656,-0.0525417,20.0268,-13.8038,345.44,3.47147,0.0285509
0.0611328,0.443340586,0.027377959,352.453,20,-36.8743,-0.0521297,20.0311,-10.9203,352.453,3.45698,0.0319737
0.0594432,0.481352929,0.026720396,359.465,20,-38.0379,-0.0537749,20.0287,-8.98141,359.465,3.36143,0.0358084
0.0639036,0.525096091,0.026011974,366.412,20,-37.9109,-0.0535952,20.0324,-7.15382,366.412,3.61366,0.0400554
0.0635841,0.5725666,0.025501167,373.359,20,-38.5688,-0.0545254,20.0285,-5.81464,373.359,3.59559,0.0448131
0.0671985,0.625479815,0.0250324,380.371,20,-37.2646,-0.0526815,20.0288,-4.47954,380.371,3.79998,0.0501857
0.0712175,0.68301705,0.024623957,387.383,20,-38.2478,-0.0540715,20.0155,-3.66634,387.383,4.02725,0.0561999
0.0740735,0.755870899,0.0242089,394.33,20,-37.8723,-0.0535407,20.0142,-2.90063,394.33,4.18876,0.0628728
0.0704535,0.818048307,0.023957976,401.277,20,-37.8047,-0.0534451,20.035,-2.31358,401.277,3.98405,0.0703361
0.0749467,0.89429803,0.023554144,408.224,20,-38.5517,-0.0545012,20.019,-1.88505,408.224,4.23813,0.078688
0.070905,0.983113449,0.023138079,415.236,20,-38.0335,-0.0537686,20.0271,-1.48291,415.236,4.00958,0.08812
0.0773058,1.077689182,0.022712751,422.248,20,-38.954,-0.0550699,20.0123,-1.21104,422.248,4.37154,0.0986837
0.0761896,1.176318051,0.022181423,429.195,20,-39.2343,-0.0554661,20.029,-0.974624,429.195,4.30842,0.110398
0.100584,1.290745446,0.021701364,436.142,20,-39.7292,-0.0561658,20.0289,-0.788647,436.142,5.68787,0.123499
0.111217,1.418557494,0.021152381,443.154,20,-39.3704,-0.0556586,20.0166,-0.623058,443.154,6.2892,0.138315
0.123996,1.547058793,0.02063444,450.167,20,-40.15,-0.0567607,20.0281,-0.506677,450.167,7.0118,0.154891
0.134515,1.684296158,0.02011309,457.114,20,-40.3831,-0.0570903,20.0241,-0.407207,457.114,7.60666,0.173277
0.143354,1.840711872,0.0195423,464.06,20,-41.9421,-0.0592942,20.0268,-0.337932,464.06,8.10649,0.193847
0.15689,2.013671559,0.018924041,471.073,20,-43.1754,-0.0610378,20.0265,-0.277369,471.073,8.87192,0.217089
0.184079,2.196554667,0.018237622,478.085,20.01,-41.7011,-0.0589535,20.025,-0.213607,478.085,10.4094,0.243116
0.202946,2.400765794,0.017533984,485.032,20,-41.8229,-0.0591257,20.0248,-0.171183,485.032,11.4763,0.271973
0.215646,2.670507935,0.016728571,491.979,20,-42.7724,-0.060468,20.0189,-0.139886,491.979,12.1945,0.304258
0.250794,2.898992466,0.016067729,498.926,20,-43.613,-0.0616564,20.032,-0.113974,498.926,14.182,0.340372
0.275562,3.298062386,0.015139611,505.938,20,-42.8515,-0.0605799,20.0225,-0.0892848,505.938,15.5827,0.381191
0.304769,3.580215271,0.014552706,512.95,20,-46.1563,-0.065252,20.0192,-0.0766858,512.95,17.2343,0.426881
0.341891,3.906370754,0.014134891,519.897,20,-45.8393,-0.0648037,20.012,-0.0608535,519.897,19.3335,0.477556
0.379025,4.272452155,0.013754274,526.844,20,-47.4547,-0.0670876,20.0242,-0.0503383,526.844,21.4333,0.534243
0.421172,4.654846346,0.01340247,533.856,20,-46.9601,-0.0663883,20.0239,-0.0397177,533.856,23.8167,0.598303
0.473846,5.072740969,0.013099113,540.869,20,-48.0316,-0.0679031,20.0228,-0.0323922,540.869,26.7953,0.670026
0.526265,5.490578549,0.012814915,547.815,20,-49.4153,-0.0698592,20.0166,-0.0266285,547.815,29.7596,0.749559
0.586631,6.051330125,0.012507698,554.762,20,-50.5746,-0.0714982,20.024,-0.0217764,554.762,33.1732,0.838536
0.654019,6.53796332,0.012297432,561.709,20,-50.0415,-0.0707445,20.0259,-0.0172168,561.709,36.9839,0.938075
0.729492,7.134190313,0.012078,568.721,20,-53.1793,-0.0751805,20.0252,-0.014588,568.721,41.2518,1.05056
0.812501,7.758846864,0.01192744,575.734,20,-53.8767,-0.0761663,20.0234,-0.0117848,575.734,45.9458,1.17649
0.907085,8.45599472,0.011811636,582.681,20,-56.6451,-0.0800801,20.0316,-9.90E-03,582.681,51.2944,1.31615
1.00989,9.218590422,0.011723178,589.627,20,-58.0049,-0.0820025,20.0274,-8.10E-03,589.627,57.108,1.47238
1.1258,9.984777495,0.011661465,596.509,20,-60.1462,-0.0850298,20.0288,-6.73E-03,596.509,63.6624,1.64539
,11.04851918,0.011616787,,,,,,,,,
,12.06287766,0.011642297,,,,,,,,,
,13.08321882,1.16E-02,,,,,,,,,
,14.27307465,0.011552555,,,,,,,,,
,15.59368366,0.01148929,,,,,,,,,
,17.22150208,1.14E-02,,,,,,,,,
,18.89238336,1.14E-02,,,,,,,,,
,20.59965083,0.011352292,,,,,,,,,
,22.09466711,0.011352292,,,,,,,,,
,24.353575,1.13E-02,,,,,,,,,
,27.26463404,1.13E-02,,,,,,,,,
,30.6427011,1.12E-02,,,,,,,,,
,33.38230636,1.12E-02,,,,,,,,,
,36.44852746,1.12E-02,,,,,,,,,
,39.61955787,1.12E-02,,,,,,,,,
,42.99406373,1.12E-02,,,,,,,,,
,47.94629171,1.11E-02,,,,,,,,,
,53.677462,1.11E-02,,,,,,,,,
,58.47648597,1.11E-02,,,,,,,,,
,63.84764976,1.11E-02,,,,,,,,,
,69.40241022,1.11E-02,,,,,,,,,
,75.31360289,1.11E-02,,,,,,,,,
,84.31607353,1.10E-02,,,,,,,,,
,91.85433713,1.10E-02,,,,,,,,,
