Repository: KiraSensei13/MNT_ITESM_Thesis

File: 09_characterizationRheology/csv/pvk_chl_00_1.csv
Filename,pvk_chl_00_1
Instrument name,5333-0457
Operator,Osamu Katagiri
rundate,13/12/2019
Sample name,OSKT 1_PVK_CHL
Geometry name,60mm 0.9969° cone plate, Peltier plate Steel 
Procedure name,Sample
,Flow ramp
proceduresegments,Flow ramp
[step]
Flow ramp - 1
Stress,Shear rate,Viscosity,Step time,Temperature,Normal stress,Axial force,Gap,Normal stress coefficient,Time,Torque,Velocity
Pa,1/s,Pa.s,s,°C,Pa,N,µm,Pa.s²,s,µN.m,rad/s
0.266741,7.75823e-3,34.3817,4.91523,20.00,-347.278,-0.490953,20.0052,-5769690,4.91523,15.0838,1.34993e-4
0.354810,7.34260e-3,48.3221,10.5513,20.00,-334.261,-0.472551,20.0054,-6199920,10.5513,20.0640,1.27761e-4
0.426190,8.18803e-3,52.0504,17.5637,19.99,-341.165,-0.482311,20.0106,-5088690,17.5637,24.1005,1.42471e-4
0.503499,9.20026e-3,54.7266,24.5760,20.00,-309.085,-0.436959,20.0136,-3651560,24.5760,28.4722,1.60084e-4
0.585266,0.0103153,56.7379,31.5228,20.00,-283.928,-0.401394,20.0118,-2668380,31.5228,33.0960,1.79485e-4
0.658075,0.0115177,57.1360,38.4697,19.99,-269.258,-0.380654,20.0092,-2029720,38.4697,37.2133,2.00408e-4
0.752001,0.0129085,58.2564,45.4820,20.00,-248.973,-0.351977,20.0090,-1494180,45.4820,42.5246,2.24607e-4
0.842958,0.0144523,58.3267,52.4944,20.00,-238.634,-0.337361,20.0085,-1142500,52.4944,47.6681,2.51470e-4
0.949429,0.0161852,58.6605,59.4412,20.00,-237.370,-0.335574,20.0089,-906134,59.4412,53.6889,2.81621e-4
1.06147,0.0180858,58.6909,66.3880,20.00,-223.146,-0.315465,20.0165,-682200,66.3880,60.0249,3.14693e-4
1.18315,0.0202520,58.4213,73.4004,20.00,-205.213,-0.290114,20.0216,-500344,73.4004,66.9056,3.52385e-4
1.31909,0.0227032,58.1014,80.4127,20.00,-204.202,-0.288684,20.0207,-396173,80.4127,74.5927,3.95035e-4
1.46970,0.0254045,57.8521,87.3595,20.00,-186.568,-0.263755,20.0236,-289078,87.3595,83.1098,4.42038e-4
1.63033,0.0284141,57.3776,94.3063,20.00,-185.084,-0.261657,20.0214,-229246,94.3063,92.1930,4.94404e-4
1.81178,0.0317825,57.0056,101.253,20.00,-176.482,-0.249495,20.0299,-174712,101.253,102.454,5.53015e-4
1.99925,0.0355919,56.1713,108.266,20.00,-173.647,-0.245488,20.0250,-137077,108.266,113.055,6.19298e-4
2.20897,0.0398666,55.4090,115.278,20.00,-147.702,-0.208809,20.0134,-92932.6,115.278,124.914,6.93677e-4
2.43249,0.0446037,54.5357,122.225,20.00,-156.310,-0.220978,20.0077,-78567.8,122.225,137.554,7.76103e-4
2.67953,0.0499066,53.6909,129.171,20.00,-181.667,-0.256825,20.0167,-72938.9,129.171,151.524,8.68373e-4
2.94974,0.0558883,52.7792,136.184,20.00,-145.992,-0.206391,20.0059,-46739.8,136.184,166.804,9.72454e-4
3.23798,0.0625047,51.8038,143.196,20.00,-163.017,-0.230460,20.0020,-41726.0,143.196,183.103,1.08758e-3
3.54886,0.0699448,50.7381,150.143,20.00,-159.172,-0.225024,20.0071,-32535.4,150.143,200.683,1.21704e-3
3.88341,0.0782471,49.6301,157.090,20.00,-156.834,-0.221718,20.0065,-25615.5,157.090,219.602,1.36150e-3
4.24243,0.0875590,48.4523,164.037,20.00,-166.568,-0.235480,20.0032,-21726.5,164.037,239.904,1.52352e-3
4.63389,0.0980860,47.2431,171.049,20.00,-179.143,-0.253257,20.0038,-18620.2,171.049,262.040,1.70669e-3
5.05636,0.109864,46.0238,178.061,20.00,-175.602,-0.248252,20.0083,-14548.5,178.061,285.930,1.91163e-3
5.50270,0.122890,44.7776,185.008,20.00,-166.680,-0.235638,20.0068,-11037.0,185.008,311.171,2.13827e-3
5.98123,0.137516,43.4948,191.955,20.00,-156.008,-0.220551,20.0035,-8249.78,191.955,338.230,2.39277e-3
6.50300,0.154025,42.2204,198.967,20.00,-186.739,-0.263996,20.0114,-7871.39,198.967,367.736,2.68003e-3
7.05966,0.172491,40.9278,205.980,20.00,-191.349,-0.270513,20.0097,-6431.24,205.980,399.215,3.00133e-3
7.65058,0.192972,39.6460,212.926,20.00,-193.766,-0.273930,20.0115,-5203.40,212.926,432.630,3.35771e-3
8.28086,0.215919,38.3516,219.873,20.00,-194.170,-0.274502,20.0191,-4164.85,219.873,468.272,3.75699e-3
8.96451,0.241818,37.0713,226.886,20.00,-190.104,-0.268754,20.0123,-3250.99,226.886,506.931,4.20762e-3
9.69238,0.270788,35.7933,233.898,20.00,-206.464,-0.291882,20.0096,-2815.70,233.898,548.091,4.71170e-3
10.4639,0.302980,34.5367,240.845,20.00,-208.976,-0.295433,20.0113,-2276.51,240.845,591.720,5.27183e-3
11.2968,0.338958,33.3279,247.792,20.00,-208.832,-0.295230,20.0096,-1817.63,247.792,638.817,5.89785e-3
12.1788,0.379194,32.1175,254.738,20.00,-231.537,-0.327328,20.0090,-1610.27,254.738,688.693,6.59796e-3
13.0982,0.424688,30.8418,261.751,20.00,-228.506,-0.323043,20.0085,-1266.95,261.751,740.683,7.38955e-3
14.0879,0.475576,29.6229,268.763,20.00,-244.099,-0.345087,20.0119,-1079.26,268.763,796.654,8.27500e-3
15.1362,0.532070,28.4478,275.710,20.00,-246.240,-0.348113,20.0256,-869.804,275.710,855.933,9.25799e-3
16.2409,0.595259,27.2837,282.657,20.00,-243.867,-0.344759,20.0253,-688.242,282.657,918.401,0.0103575
17.4235,0.666628,26.1368,289.669,20.00,-251.906,-0.356124,20.0224,-566.855,289.669,985.276,0.0115993
18.6649,0.746550,25.0016,296.681,20.00,-253.220,-0.357982,20.0200,-454.339,296.681,1055.48,0.0129899
19.9704,0.835191,23.9111,303.628,20.00,-250.461,-0.354081,20.0256,-359.062,303.628,1129.30,0.0145323
21.3559,0.934343,22.8566,310.575,20.00,-270.559,-0.382494,20.0238,-309.921,310.575,1207.65,0.0162575
22.8460,1.04639,21.8332,317.587,20.00,-255.713,-0.361506,20.0240,-233.544,317.587,1291.91,0.0182071
24.4398,1.17182,20.8563,324.600,20.00,-256.106,-0.362062,20.0254,-186.509,324.600,1382.04,0.0203896
26.1273,1.31094,19.9302,331.547,20.00,-259.167,-0.366389,20.0339,-150.805,331.547,1477.46,0.0228103
27.9398,1.46657,19.0511,338.493,20.00,-236.446,-0.334268,20.0198,-109.932,338.493,1579.96,0.0255183
29.8922,1.64067,18.2195,345.440,20.00,-214.897,-0.303804,20.0082,-79.8337,345.440,1690.37,0.0285477
31.9996,1.83741,17.4156,352.453,20.00,-227.323,-0.321370,20.0184,-67.3334,352.453,1809.53,0.0319709
34.2100,2.05768,16.6255,359.465,20.00,-241.560,-0.341497,20.0225,-57.0517,359.465,1934.53,0.0358036
36.5216,2.30194,15.8656,366.412,20.00,-239.378,-0.338413,20.0209,-45.1748,366.412,2065.25,0.0400537
39.0105,2.57522,15.1484,373.359,20.00,-193.747,-0.273904,20.0151,-29.2150,373.359,2205.99,0.0448087
41.7225,2.88401,14.4668,380.371,20.00,-133.343,-0.188509,20.0226,-16.0316,380.371,2359.35,0.0501816
44.6545,3.22972,13.8261,387.383,20.00,-69.2869,-0.0979520,20.0349,-6.64233,387.383,2525.15,0.0561971
47.8055,3.61309,13.2312,394.330,20.00,-12.4968,-0.0176669,20.0239,-0.957285,394.330,2703.34,0.0628677
51.2068,4.04205,12.6685,401.277,20.00,-7.95961,-0.0112526,20.0193,-0.487178,401.277,2895.68,0.0703316
54.7766,4.52181,12.1139,408.224,20.00,-11.4159,-0.0161388,20.0124,-0.558324,408.224,3097.54,0.0786792
58.5079,5.06410,11.5535,415.236,20.00,109.827,0.155265,20.0277,4.28259,415.236,3308.54,0.0881151
62.5034,5.67106,11.0215,422.248,20.00,83.1591,0.117563,20.0144,2.58572,422.248,3534.49,0.0986763
66.6390,6.34425,10.5038,429.195,20.00,86.6787,0.122539,20.0130,2.15353,429.195,3768.35,0.110390
71.1431,7.09746,10.0237,436.142,20.00,191.162,0.270249,20.0218,3.79486,436.142,4023.05,0.123496
76.0667,7.94847,9.56997,443.154,20.00,249.091,0.352144,20.0195,3.94268,443.154,4301.47,0.138303
81.1596,8.90131,9.11772,450.167,20.00,283.824,0.401247,20.0134,3.58213,450.167,4589.47,0.154882
86.4744,9.95794,8.68397,457.114,20.00,261.550,0.369758,20.0166,2.63765,457.114,4890.01,0.173268
92.3216,11.1399,8.28746,464.060,20.00,296.186,0.418723,20.0237,2.38672,464.060,5220.66,0.193834
98.2310,12.4759,7.87365,471.073,20.00,249.724,0.353039,20.0172,1.60441,471.073,5554.83,0.217081
104.201,13.9712,7.45824,478.085,20.00,455.251,0.643596,20.0251,2.33228,478.085,5892.42,0.243099
110.961,15.6298,7.09936,485.032,20.00,442.648,0.625778,20.0119,1.81198,485.032,6274.72,0.271958
118.119,17.4852,6.75536,491.979,20.00,379.655,0.536724,20.0187,1.24179,491.979,6679.46,0.304241
125.249,19.5606,6.40313,498.926,20.00,524.164,0.741020,20.0198,1.36994,498.926,7082.69,0.340354
133.256,21.9065,6.08291,505.938,20.00,566.880,0.801408,20.0139,1.18126,505.938,7535.42,0.381173
141.242,24.5322,5.75742,512.950,20.00,578.399,0.817693,20.0125,0.961072,512.950,7987.05,0.426859
149.395,27.4445,5.44354,519.897,20.00,741.451,1.04820,20.0217,0.984401,519.897,8448.10,0.477533
157.803,30.7023,5.13979,526.844,20.00,755.458,1.06800,20.0153,0.801438,526.844,8923.55,0.534218
166.757,34.3838,4.84987,533.856,20.00,781.703,1.10511,20.0142,0.661201,533.856,9429.88,0.598277
176.840,38.5054,4.59261,540.869,20.00,866.353,1.22478,20.0143,0.584321,540.869,10000.1,0.669992
186.630,43.0764,4.33253,547.815,20.00,973.388,1.37609,20.0094,0.524573,547.815,10553.7,0.749529
196.668,48.1896,4.08114,554.762,20.00,970.376,1.37184,20.0165,0.417863,554.762,11121.3,0.838497
207.881,53.9102,3.85606,561.709,20.00,1066.99,1.50842,20.0116,0.367129,561.709,11755.4,0.938035
219.240,60.3747,3.63133,568.721,20.00,1145.67,1.61966,20.0144,0.314305,568.721,12397.8,1.05052
231.156,67.6118,3.41887,575.734,20.00,1229.79,1.73858,20.0107,0.269021,575.734,13071.6,1.17644
243.226,75.6377,3.21567,582.681,20.00,1386.67,1.96037,20.0175,0.242381,582.681,13754.1,1.31609
255.542,84.6165,3.02000,589.627,20.00,1421.58,2.00971,20.0116,0.198546,589.627,14450.6,1.47232
268.166,94.5589,2.83597,596.509,20.00,1571.32,2.22140,20.0152,0.175735,596.509,15164.4,1.64532

File: 09_characterizationRheology/csv/pvk_chl_00_2.csv
Filename,peo_su8_00_000_0,,,,,,,,,,
Instrument name,5333-0457,,,,,,,,,,
Operator,Osamu Katagiri,,,,,,,,,,
rundate,12/12/2019,,,,,,,,,,
Sample name,OSKT 000_PEO_SU8,,,,,,,,,,
Geometry name,60mm 0.9969° cone plate, Peltier plate Steel ,,,,,,,,,
Procedure name,Sample,,,,,,,,,,
,Flow ramp,,,,,,,,,,
proceduresegments,Flow ramp,,,,,,,,,,
[step],,,,,,,,,,,
Flow ramp - 1,,,,,,,,,,,
Stress,Shear rate,Viscosity,Step time,Temperature,Normal stress,Axial force,Gap,Normal stress coefficient,Time,Torque,Velocity
Pa,1/s,Pa.s,s,°C,Pa,N,µm,Pa.s²,s,µN.m,rad/s
-7.85E-04,5.91E-03,41.4765,3.60451,20.02,-53.9157,-0.0762215,20.016,-1202630,3.60451,-0.044409,1.17E-04
-1.04E-03,7.10E-03,33.5065,10.5513,20.02,-54.7094,-0.0773436,20.024,-1013910,10.5513,-0.0590031,1.28E-04
-9.42E-04,7.19E-03,30.0194,17.5637,20.02,-54.6598,-0.0772735,20.0304,-807416,17.5637,-0.0532681,1.43E-04
-1.30E-03,7.45E-03,22.1195,24.576,20.02,-54.1203,-0.0765108,20.0317,-628738,24.576,-0.0737308,1.61E-04
-1.37E-03,7.62E-03,18.2585,31.5228,20.01,-54.4926,-0.0770372,20.027,-513295,31.5228,-0.0776503,1.79E-04
-1.16E-03,8.24E-03,9.52515,38.4697,20.01,-54.8098,-0.0774856,20.0313,-412931,38.4697,-0.0654477,2.00E-04
-8.15E-04,8.27E-03,9.35547,45.482,20,-54.246,-0.0766884,20.0317,-326237,45.482,-0.0460744,2.24E-04
-5.04E-04,8.37E-03,8.61697,52.4944,20.01,-54.788,-0.0774547,20.029,-261693,52.4944,-0.0284837,2.52E-04
-2.18E-04,8.46E-03,8.16977,59.4412,20,-54.8828,-0.0775888,20.0286,-211033,59.4412,-0.0123423,2.81E-04
4.18E-04,9.23E-03,5.61951,66.388,20,-54.8151,-0.0774931,20.0242,-168442,66.388,0.0236415,3.14E-04
8.55E-04,9.63E-03,4.71258,73.4004,20,-55.1642,-0.0779866,20.0156,-134043,73.4004,0.0483663,3.53E-04
1.19E-03,9.74E-03,4.6432,80.4127,20,-55.0471,-0.077821,20.0074,-107041,80.4127,0.0672592,3.95E-04
1.78E-03,9.74E-03,4.54571,87.3595,20,-55.1027,-0.0778996,20.0151,-85575.6,87.3595,0.100763,4.42E-04
2.61E-03,0.010316,4.1728,94.3063,20,-54.9395,-0.0776689,20.0292,-68141.2,94.3063,0.1474,4.94E-04
1.82E-03,0.0111,3.76968,101.253,20,-55.1707,-0.0779958,20.028,-54362.6,101.253,0.102769,5.54E-04
1.96E-03,0.0112085,3.73402,108.266,20,-55.2342,-0.0780855,20.0336,-43612.5,108.266,0.110666,6.19E-04
2.89E-03,0.0113445,3.6858,115.278,20,-54.2864,-0.0767456,20.0281,-34193.8,115.278,0.163305,6.93E-04
4.14E-03,0.0115334,3.63752,122.225,20,-54.5236,-0.0770809,20.0287,-27418,122.225,0.234005,7.76E-04
5.28E-03,0.0125395,3.41858,129.171,20,-54.5211,-0.0770773,20.0273,-21895.9,129.171,0.298544,8.68E-04
6.41E-03,0.0129169,3.34255,136.184,20.01,-54.7793,-0.0774424,20.0293,-17519.6,136.184,0.362715,9.73E-04
7.24E-03,0.0130488,3.30802,143.196,20,-54.4737,-0.0770104,20.0265,-13944.2,143.196,0.409564,1.09E-03
8.65E-03,0.0132082,3.27425,150.143,20,-55.5382,-0.0785153,20.0144,-11356.2,150.143,0.488912,1.22E-03
0.0102121,0.014079,3.05577,157.09,20,-55.1101,-0.07791,20.0207,-8995.05,157.09,0.577481,1.36E-03
0.0118586,0.0144718,2.96507,164.037,20,-54.7585,-0.0774129,20.019,-7143.16,164.037,0.670586,1.52E-03
0.0141783,0.0151914,2.80853,171.049,20,-54.4573,-0.0769872,20.0221,-5660.14,171.049,0.801765,1.71E-03
0.0161384,0.0153781,2.77077,178.061,20,-54.5882,-0.0771723,20.0289,-4521.8,178.061,0.912602,1.91E-03
0.0183456,0.0158734,2.67693,185.008,20,-54.8569,-0.0775521,20.0266,-3630.7,185.008,1.03742,2.14E-03
0.0205611,0.0161916,2.62115,191.955,20,-54.477,-0.0770151,20.0234,-2880.46,191.955,1.1627,2.39E-03
0.0220685,0.0176857,2.39938,198.967,20,-54.8088,-0.0774841,20.0307,-2309.61,198.967,1.24794,2.68E-03
0.0236392,0.0179045,2.37385,205.98,20,-54.8855,-0.0775926,20.0321,-1844.31,205.98,1.33677,3.00E-03
0.0259332,0.0180428,2.37216,212.926,20,-54.8822,-0.0775879,20.024,-1473.04,212.926,1.46649,3.36E-03
0.0283556,0.0181128,2.36423,219.873,20,-54.802,-0.0774745,20.0265,-1175.35,219.873,1.60347,3.76E-03
0.0306793,0.0202252,2.40654,226.886,20,-54.7403,-0.0773873,20.034,-935.9,226.886,1.73487,4.21E-03
0.0330822,0.0202839,2.40253,233.898,20,-55.035,-0.0778039,20.0251,-750.294,233.898,1.87075,4.71E-03
0.0350377,0.0205896,2.40165,240.845,20,-54.7018,-0.0773329,20.0208,-595.814,240.845,1.98133,5.27E-03
0.0370845,0.0208459,2.39171,247.792,20,-54.6478,-0.0772565,20.0185,-475.389,247.792,2.09708,5.90E-03
0.0387282,0.0227253,2.29902,254.738,20,-55.2841,-0.0781561,20.0316,-384.406,254.738,2.19003,6.60E-03
0.0403007,0.0228848,2.28778,261.751,20,-55.0517,-0.0778275,20.0247,-305.142,261.751,2.27895,7.39E-03
0.0420719,0.0239703,2.21622,268.763,20,-54.8403,-0.0775287,20.0251,-242.457,268.763,2.37911,8.28E-03
0.0436745,0.0242706,2.1926,275.71,20,-54.856,-0.0775509,20.0353,-193.724,275.71,2.46973,9.26E-03
0.0212895,0.0254109,2.09312,282.657,20,-54.562,-0.0771352,20.0311,-153.808,282.657,1.20389,0.0103634
0.0152031,0.0256113,2.07606,289.669,20.01,-54.6011,-0.0771905,20.0279,-122.842,289.669,0.859716,0.0116005
0.0162082,0.0279061,1.87076,296.681,20,-54.8707,-0.0775716,20.0299,-98.4343,296.681,0.916554,0.0129911
0.0172318,0.0282579,1.83805,303.628,20,-55.1528,-0.0779704,20.0276,-79.0471,303.628,0.974436,0.0145341
0.018487,0.0284309,1.82235,310.575,20,-54.9582,-0.0776953,20.0159,-62.9378,310.575,1.04542,0.0162596
0.0198882,0.0288644,1.7791,317.587,20,-54.9124,-0.0776306,20.0196,-50.1434,317.587,1.12465,0.0182086
0.0215051,0.0318048,1.51968,324.6,20,-55.2446,-0.0781002,20.0276,-40.2257,324.6,1.21609,0.0203911
0.0235123,0.0321563,1.49864,331.547,20,-55.4057,-0.0783279,20.0297,-32.2359,331.547,1.32959,0.0228116
0.0259279,0.0324881,1.48197,338.493,20,-55.3886,-0.0783038,20.0273,-25.7507,338.493,1.46619,0.025519
0.0286996,0.0329002,1.46763,345.44,20,-56.0173,-0.0791926,20.0248,-20.8047,345.44,1.62292,0.0285515
0.0321077,0.0353851,1.42417,352.453,20,-55.7124,-0.0787616,20.0175,-16.4999,352.453,1.81565,0.031973
0.0359881,0.0356148,1.42169,359.465,20,-55.6235,-0.0786358,20.0222,-13.134,359.465,2.03508,0.035808
0.0404697,0.0378225,1.40335,366.412,20,-55.5021,-0.0784642,20.0154,-10.4732,366.412,2.28851,0.0400555
0.0454683,0.0383052,1.40448,373.359,20,-55.5257,-0.0784976,20.0261,-8.37108,373.359,2.57117,0.0448131
0.0514439,0.0390367,1.40544,380.371,20,-55.8476,-0.0789526,20.0375,-6.71362,380.371,2.90908,0.0501848
0.0581242,0.0398845,1.41207,387.383,20,-55.8331,-0.0789321,20.028,-5.35227,387.383,3.28684,0.0561985
0.0650171,0.0436491,1.44563,394.33,20,-56.8202,-0.0803277,20.0154,-4.35175,394.33,3.67663,0.0628735
0.0724977,0.0440327,1.44864,401.277,20,-56.921,-0.0804701,20.0186,-3.48354,401.277,4.09965,0.0703354
0.079827,0.0445982,1.44602,408.224,20,-56.29,-0.079578,20.0185,-2.75257,408.224,4.51411,0.0786855
0.087573,0.0446185,1.44874,415.236,20,-57.1466,-0.0807891,20.0332,-2.22809,415.236,4.95214,0.0881207
0.0988125,0.0489787,1.39503,422.248,20,-57.1943,-0.0808565,20.0272,-1.77817,422.248,5.58771,0.0986821
0.113138,0.049921,1.3814,429.195,20,-57.711,-0.081587,20.0261,-1.43364,429.195,6.3978,0.110397
0.125499,0.0512626,1.3579,436.142,20,-57.2141,-0.0808845,20.0333,-1.13568,436.142,7.09681,0.123502
0.139759,0.051925,1.3457,443.154,20,-57.8565,-0.0817928,20.0195,-0.91565,443.154,7.9032,0.138312
0.157252,0.055059,1.27693,450.167,20,-58.4898,-0.082688,20.0322,-0.738109,450.167,8.89241,0.154892
0.175982,0.0559144,1.25834,457.114,20,-58.5954,-0.0828373,20.0187,-0.59085,457.114,9.95154,0.173277
0.194615,0.0596797,1.17702,464.06,20,-58.5297,-0.0827444,20.0325,-0.471584,464.06,11.0052,0.193846
0.220426,0.0604555,1.16035,471.073,20,-58.5028,-0.0827065,20.0252,-0.37583,471.073,12.4648,0.217091
0.24576,0.0620604,1.12535,478.085,20,-59.2243,-0.0837264,20.0192,-0.303376,478.085,13.8974,0.243113
0.275476,0.062533,1.11553,485.032,20,-60.167,-0.0850591,20.0273,-0.246267,485.032,15.5778,0.271972
0.307157,0.0694787,0.978275,491.979,19.99,-59.0106,-0.0834243,20.0287,-0.192996,491.979,17.3693,0.304256
0.343915,0.0699636,0.970737,498.926,20.01,-59.8715,-0.0846413,20.023,-0.156461,498.926,19.4479,0.340373
0.384822,0.0700434,0.97033,505.938,20,-59.7908,-0.0845273,20.0393,-0.124581,505.938,21.7611,0.381189
0.431452,0.0703874,0.967165,512.95,20,-60.3411,-0.0853052,20.0301,-0.100253,512.95,24.398,0.42688
0.482061,0.0782652,0.93437,519.897,20,-60.3949,-0.0853813,20.0326,-0.0801772,519.897,27.2599,0.477555
0.539557,0.0798591,0.929389,526.844,20,-60.8022,-0.0859571,20.0259,-0.0644973,526.844,30.5113,0.534241
0.603791,0.0808867,0.927942,533.856,20,-61.4258,-0.0868386,20.0292,-0.051952,533.856,34.1436,0.598305
0.675802,0.0819509,0.926329,540.869,20,-61.0905,-0.0863647,20.0196,-0.0411994,540.869,38.2157,0.670023
0.75634,0.0876009,0.927507,547.815,20,-62.0436,-0.0877121,20.0114,-0.0334337,547.815,42.77,0.749557
0.845483,0.0882472,0.927698,554.762,20,-60.9535,-0.086171,20.0138,-0.0262455,554.762,47.8109,0.838534
0.945607,0.0941679,0.932705,561.709,20,-61.9098,-0.0875229,20.0168,-0.0213002,561.709,53.4728,0.938072
1.0585,0.0954142,0.934174,568.721,20,-62.0033,-0.0876552,20.019,-0.0170087,568.721,59.8566,1.05056
1.18532,0.0980929,0.938348,575.734,20,-62.0983,-0.0877894,20.0281,-0.0135832,575.734,67.0284,1.17649
1.32564,0.0984741,0.938613,582.681,20,-63.0523,-0.0891381,20.0293,-0.0110203,582.681,74.9634,1.31614
1.48224,0.109474,0.957791,589.627,20,-61.3649,-0.0867526,20.0251,-8.57E-03,589.627,83.8189,1.47237
1.65592,0.10963,0.955426,596.509,20,-63.5595,-0.0898551,20.0309,-7.11E-03,596.509,93.6403,1.64538
,0.109898,0.956963,,,,,,,,,
,0.111089,0.949154,,,,,,,,,
,0.120488,0.890582,,,,,,,,,
,0.122923,0.876679,,,,,,,,,
,0.12763,0.851267,,,,,,,,,
,0.12934,0.843199,,,,,,,,,
,0.131895,0.831235,,,,,,,,,
,0.137546,0.808437,,,,,,,,,
,0.144707,0.782709,,,,,,,,,
,0.148586,0.770658,,,,,,,,,
,0.150588,0.765104,,,,,,,,,
,0.154042,0.756486,,,,,,,,,
,0.159762,0.744013,,,,,,,,,
,0.172529,0.719304,,,,,,,,,
,0.172983,0.718493,,,,,,,,,
,0.175327,0.714325,,,,,,,,,
,0.177662,0.710241,,,,,,,,,
,0.193019,0.68505,,,,,,,,,
,0.199754,0.674844,,,,,,,,,
,0.201386,0.672331,,,,,,,,,
,0.204131,0.668294,,,,,,,,,
,0.215944,0.650976,,,,,,,,,
,0.22483,0.63846,,,,,,,,,
,0.234453,0.625259,,,,,,,,,
,0.237667,0.620237,,,,,,,,,
,0.24184,0.614252,,,,,,,,,
,0.253165,0.596416,,,,,,,,,
,0.270843,0.570314,,,,,,,,,
,0.272949,0.566768,,,,,,,,,
,0.276712,0.561431,,,,,,,,,
,0.286304,0.546643,,,,,,,,,
,0.303025,0.522972,,,,,,,,,
,0.317765,0.503808,,,,,,,,,
,0.320982,0.500632,,,,,,,,,
,0.322171,0.49878,,,,,,,,,
,0.33898,0.482663,,,,,,,,,
,0.359548,0.464674,,,,,,,,,
,0.36994,0.456242,,,,,,,,,
,0.375099,0.451899,,,,,,,,,
,0.379251,0.448642,,,,,,,,,
,0.403252,0.429231,,,,,,,,,
,0.424762,0.413098,,,,,,,,,
,0.430682,0.408372,,,,,,,,,
,0.436722,0.403908,,,,,,,,,
,0.451887,0.391909,,,,,,,,,
,0.475624,0.374181,,,,,,,,,
,0.501398,0.356488,,,,,,,,,
,0.50612,0.353141,,,,,,,,,
,0.508468,0.351747,,,,,,,,,
,0.532114,0.33612,,,,,,,,,
,0.56382,0.317088,,,,,,,,,
,0.583725,0.306126,,,,,,,,,
,0.592002,0.301641,,,,,,,,,
,0.5953,0.299963,,,,,,,,,
,0.623821,0.285637,,,,,,,,,
,0.666677,0.266884,,,,,,,,,
,0.679569,0.261877,,,,,,,,,
,0.68627,0.260355,,,,,,,,,
,0.689259,0.259081,,,,,,,,,
,0.746625,0.249208,,,,,,,,,
,0.755053,0.248088,,,,,,,,,
,0.79115,0.243956,,,,,,,,,
,0.802493,0.243102,,,,,,,,,
,0.826726,0.242043,,,,,,,,,
,0.835246,0.241724,,,,,,,,,
,0.908891,0.241461,,,,,,,,,
,0.921053,0.241502,,,,,,,,,
,0.934331,0.241526,,,,,,,,,
,0.934357,0.241563,,,,,,,,,
,0.998553,0.241473,,,,,,,,,
,1.04649,0.241177,,,,,,,,,
,1.07228,0.240856,,,,,,,,,
,1.08783,0.240302,,,,,,,,,
,1.10097,0.239941,,,,,,,,,
,1.1719,0.236447,,,,,,,,,
,1.22058,0.234001,,,,,,,,,
,1.24835,0.232453,,,,,,,,,
,1.26654,0.231445,,,,,,,,,
,1.31103,0.228745,,,,,,,,,
,1.3493,0.226447,,,,,,,,,
,1.45332,0.220456,,,,,,,,,
,1.46665,0.219712,,,,,,,,,
,1.47461,0.219273,,,,,,,,,
,1.48709,0.218585,,,,,,,,,
,1.63385,0.211109,,,,,,,,,
,1.64081,0.210835,,,,,,,,,
,1.69194,0.208617,,,,,,,,,
,1.71687,0.207657,,,,,,,,,
,1.80021,0.204691,,,,,,,,,
,1.83751,0.203466,,,,,,,,,
,1.95789,0.19982,,,,,,,,,
,1.96975,0.199483,,,,,,,,,
,1.9981,0.198682,,,,,,,,,
,2.05786,0.197009,,,,,,,,,
,2.1126,0.195483,,,,,,,,,
,2.20322,0.192961,,,,,,,,,
,2.29317,0.190476,,,,,,,,,
,2.30205,0.189998,,,,,,,,,
,2.32732,0.189307,,,,,,,,,
,2.46998,0.184018,,,,,,,,,
,2.57539,0.180393,,,,,,,,,
,2.63575,0.178423,,,,,,,,,
,2.6697,0.17737,,,,,,,,,
,2.74829,0.175071,,,,,,,,,
,2.8842,0.171495,,,,,,,,,
,2.98506,0.169108,,,,,,,,,
,3.05141,0.167751,,,,,,,,,
,3.10805,0.166664,,,,,,,,,
,3.2299,0.164664,,,,,,,,,
,3.35732,0.16277,,,,,,,,,
,3.47545,0.161121,,,,,,,,,
,3.56871,0.159853,,,,,,,,,
,3.61325,0.159195,,,,,,,,,
,3.68857,0.158112,,,,,,,,,
,3.98593,0.153623,,,,,,,,,
,4.04231,0.15266,,,,,,,,,
,4.04642,0.152292,,,,,,,,,
,4.07002,0.151683,,,,,,,,,
,4.42127,0.138097,,,,,,,,,
,4.48091,0.136275,,,,,,,,,
,4.52218,0.134823,,,,,,,,,
,4.71118,0.129637,,,,,,,,,
,4.92173,0.124608,,,,,,,,,
,4.93816,0.124395,,,,,,,,,
,5.06408,0.121935,,,,,,,,,
,5.43378,0.116213,,,,,,,,,
,5.48516,0.115565,,,,,,,,,
,5.51549,0.115127,,,,,,,,,
,5.67135,0.113286,,,,,,,,,
,5.9903,0.109786,,,,,,,,,
,6.20303,0.107624,,,,,,,,,
,6.34457,0.106261,,,,,,,,,
,6.38628,0.105873,,,,,,,,,
,6.59865,0.103997,,,,,,,,,
,7.09783,0.100062,,,,,,,,,
,7.12241,0.100023,,,,,,,,,
,7.25573,0.0991905,,,,,,,,,
,7.43545,0.0984819,,,,,,,,,
,7.94914,0.0968433,,,,,,,,,
,7.96454,0.0968965,,,,,,,,,
,8.29187,0.0962878,,,,,,,,,
,8.65698,0.0960413,,,,,,,,,
,8.72962,0.0961576,,,,,,,,,
,8.90133,0.0961986,,,,,,,,,
,9.63344,0.0973011,,,,,,,,,
,9.65334,0.0973468,,,,,,,,,
,9.87228,0.0977442,,,,,,,,,
,9.95832,0.0979179,,,,,,,,,
,10.8007,0.0995049,,,,,,,,,
,11.1403,0.100115,,,,,,,,,
,11.2384,0.100043,,,,,,,,,
,11.2582,0.100213,,,,,,,,,
,11.9386,0.0999167,,,,,,,,,
,12.4761,0.0996661,,,,,,,,,
,13.0836,0.0993215,,,,,,,,,
,13.1077,0.0993074,,,,,,,,,
,13.4491,0.0990992,,,,,,,,,
,13.9723,0.0988048,,,,,,,,,
,14.8661,0.0983531,,,,,,,,,
,15.2319,0.0982584,,,,,,,,,
,15.2611,0.0982534,,,,,,,,,
,15.6304,0.098288,,,,,,,,,
,16.7877,0.0985107,,,,,,,,,
,17.486,0.0985787,,,,,,,,,
,17.5243,0.0983623,,,,,,,,,
,17.7329,0.098304,,,,,,,,,
,18.3208,0.0971061,,,,,,,,,
,19.5342,0.0946043,,,,,,,,,
,19.5622,0.0939662,,,,,,,,,
,19.6697,0.0938101,,,,,,,,,
,19.9894,0.0911241,,,,,,,,,
,20.1231,0.0898167,,,,,,,,,
,20.2676,0.0884264,,,,,,,,,
,20.5496,0.0851907,,,,,,,,,
,20.5756,0.085017,,,,,,,,,
,21.8935,0.0713579,,,,,,,,,
,21.9059,0.0716069,,,,,,,,,
,22.1653,0.0692225,,,,,,,,,
,22.9968,0.0639072,,,,,,,,,
,23.2676,0.0623091,,,,,,,,,
,24.5346,0.0562349,,,,,,,,,
,25.4004,0.0529236,,,,,,,,,
,25.7935,0.0517356,,,,,,,,,
,26.3511,0.050203,,,,,,,,,
,27.4435,0.0479057,,,,,,,,,
,28.7647,0.0456326,,,,,,,,,
,29.1455,0.0450909,,,,,,,,,
,30.0504,0.0439318,,,,,,,,,
,30.7066,0.0432423,,,,,,,,,
,31.3961,0.0425738,,,,,,,,,
,32.1277,0.0419639,,,,,,,,,
,32.5279,0.0416348,,,,,,,,,
,34.3826,0.0402849,,,,,,,,,
,34.745,0.0400056,,,,,,,,,
,34.9872,0.0398512,,,,,,,,,
,36.5175,0.0387274,,,,,,,,,
,38.5056,0.037358,,,,,,,,,
,39.8029,0.0364994,,,,,,,,,
,40.0789,0.0363135,,,,,,,,,
,40.7351,0.0358694,,,,,,,,,
,41.0508,0.0356555,,,,,,,,,
,43.0793,0.0343325,,,,,,,,,
,44.0486,0.033754,,,,,,,,,
,45.1096,0.0331789,,,,,,,,,
,45.75,0.032862,,,,,,,,,
,47.4273,0.0321296,,,,,,,,,
,48.1928,0.0318749,,,,,,,,,
,48.9416,0.0316022,,,,,,,,,
,52.3553,0.0306717,,,,,,,,,
,53.912,0.0302921,,,,,,,,,
,55.2188,0.0299869,,,,,,,,,
,57.7496,0.0294289,,,,,,,,,
,60.3807,0.0288624,,,,,,,,,
,64.2905,0.0280496,,,,,,,,,
,65.9173,0.0276607,,,,,,,,,
,67.6104,0.0272939,,,,,,,,,
,74.8524,0.0256385,,,,,,,,,
,75.166,0.0254011,,,,,,,,,
,75.6406,0.0254195,,,,,,,,,
,83.0321,0.0231891,,,,,,,,,
,84.6177,0.0227437,,,,,,,,,
,85.7123,0.0224123,,,,,,,,,
,86.549,0.0221618,,,,,,,,,
,88.976,0.0214115,,,,,,,,,
,91.471,0.0206784,,,,,,,,,
,94.5639,0.0198507,,,,,,,,,
,94.6885,0.0198187,,,,,,,,,
,97.7384,0.0191248,,,,,,,,,
,98.6991,0.0189232,,,,,,,,,
,108.73,0.0171658,,,,,,,,,
,111.452,0.0167552,,,,,,,,,
,126.593,0.0148738,,,,,,,,,
,129.752,0.0145478,,,,,,,,,
,147.39,0.0130449,,,,,,,,,
,151.056,0.012787,,,,,,,,,
,171.604,0.0115939,,,,,,,,,
,175.859,0.0113902,,,,,,,,,
,197.78,0.010521,,,,,,,,,
,199.796,0.0104579,,,,,,,,,
,222.435,9.82E-03,,,,,,,,,
,232.62,9.59E-03,,,,,,,,,
,258.957,9.09E-03,,,,,,,,,
,270.836,8.90E-03,,,,,,,,,
,301.477,8.50E-03,,,,,,,,,
,315.33,8.35E-03,,,,,,,,,
,350.978,8.02E-03,,,,,,,,,
,367.134,7.90E-03,,,,,,,,,
,402.998,7.66E-03,,,,,,,,,
,427.448,7.53E-03,,,,,,,,,
,462.728,7.36E-03,,,,,,,,,
,497.671,7.22E-03,,,,,,,,,
,538.705,7.07E-03,,,,,,,,,
,579.431,6.95E-03,,,,,,,,,
,627.157,6.82E-03,,,,,,,,,
,674.622,6.71E-03,,,,,,,,,
,730.133,6.59E-03,,,,,,,,,
,785.453,6.48E-03,,,,,,,,,
,850.017,6.36E-03,,,,,,,,,
,914.49,6.26E-03,,,,,,,,,
,949.393,6.20E-03,,,,,,,,,
,1060.39,6.04E-03,,,,,,,,,
,1064.73,6.04E-03,,,,,,,,,
,1234.5,5.82E-03,,,,,,,,,
,1239.65,5.81E-03,,,,,,,,,
,1437.19,5.61E-03,,,,,,,,,
,1443.3,5.60E-03,,,,,,,,,
,1673.17,5.41E-03,,,,,,,,,
,1680.41,5.40E-03,,,,,,,,,
,1947.9,5.22E-03,,,,,,,,,
,1956.48,5.21E-03,,,,,,,,,
,2267.73,5.05E-03,,,,,,,,,
,2277.9,5.04E-03,,,,,,,,,
,2640.08,4.89E-03,,,,,,,,,
,2652.12,4.89E-03,,,,,,,,,
,3073.57,4.75E-03,,,,,,,,,
,3087.82,4.75E-03,,,,,,,,,
,3578.23,4.62E-03,,,,,,,,,
,3595.11,4.62E-03,,,,,,,,,
,4165.75,4.51E-03,,,,,,,,,
,4185.73,4.51E-03,,,,,,,,,
,4849.75,4.41E-03,,,,,,,,,
,4873.38,4.41E-03,,,,,,,,,
,5646.05,4.32E-03,,,,,,,,,
,5674,4.31E-03,,,,,,,,,
,6573.09,4.23E-03,,,,,,,,,
,6606.15,4.23E-03,,,,,,,,,
,7652.36,4.16E-03,,,,,,,,,
,7691.44,4.15E-03,,,,,,,,,
,8908.83,4.08E-03,,,,,,,,,
,8955.02,4.08E-03,,,,,,,,,
,10371.6,4.02E-03,,,,,,,,,
,10426.2,4.02E-03,,,,,,,,,
,12074.6,3.95E-03,,,,,,,,,
,12139.1,3.95E-03,,,,,,,,,
,14057.1,3.89E-03,,,,,,,,,
,14133.3,3.89E-03,,,,,,,,,
,15786.5,3.85E-03,,,,,,,,,
,15809.5,3.85E-03,,,,,,,,,

File: 09_characterizationRheology/csv/pvk_chl_00_3.csv
Filename,peo_su8_00_000_0,,,,,,,,,,
Instrument name,5333-0457,,,,,,,,,,
Operator,Osamu Katagiri,,,,,,,,,,
rundate,12/12/2019,,,,,,,,,,
Sample name,OSKT 000_PEO_SU8,,,,,,,,,,
Geometry name,60mm 0.9969° cone plate, Peltier plate Steel ,,,,,,,,,
Procedure name,Sample,,,,,,,,,,
,Flow ramp,,,,,,,,,,
proceduresegments,Flow ramp,,,,,,,,,,
[step],,,,,,,,,,,
Flow ramp - 1,,,,,,,,,,,
Stress,Shear rate,Viscosity,Step time,Temperature,Normal stress,Axial force,Gap,Normal stress coefficient,Time,Torque,Velocity
Pa,1/s,Pa.s,s,°C,Pa,N,µm,Pa.s²,s,µN.m,rad/s
-7.85E-04,4.28E-03,3167.54,3.60451,20.02,-53.9157,-0.0762215,20.016,-1202630,3.60451,-0.044409,1.17E-04
-1.04E-03,4.89E-03,900.764,10.5513,20.02,-54.7094,-0.0773436,20.024,-1013910,10.5513,-0.0590031,1.28E-04
-9.42E-04,4.95E-03,687.52,17.5637,20.02,-54.6598,-0.0772735,20.0304,-807416,17.5637,-0.0532681,1.43E-04
-1.30E-03,5.46E-03,485.065,24.576,20.02,-54.1203,-0.0765108,20.0317,-628738,24.576,-0.0737308,1.61E-04
-1.37E-03,5.71E-03,398.545,31.5228,20.01,-54.4926,-0.0770372,20.027,-513295,31.5228,-0.0776503,1.79E-04
-1.16E-03,6.20E-03,335.588,38.4697,20.01,-54.8098,-0.0774856,20.0313,-412931,38.4697,-0.0654477,2.00E-04
-8.15E-04,6.66E-03,367.332,45.482,20,-54.246,-0.0766884,20.0317,-326237,45.482,-0.0460744,2.24E-04
-5.04E-04,6.70E-03,344.067,52.4944,20.01,-54.788,-0.0774547,20.029,-261693,52.4944,-0.0284837,2.52E-04
-2.18E-04,7.09E-03,304.552,59.4412,20,-54.8828,-0.0775888,20.0286,-211033,59.4412,-0.0123423,2.81E-04
4.18E-04,7.20E-03,291.413,66.388,20,-54.8151,-0.0774931,20.0242,-168442,66.388,0.0236415,3.14E-04
8.55E-04,7.33E-03,279.612,73.4004,20,-55.1642,-0.0779866,20.0156,-134043,73.4004,0.0483663,3.53E-04
1.19E-03,7.76E-03,279.93,80.4127,20,-55.0471,-0.077821,20.0074,-107041,80.4127,0.0672592,3.95E-04
1.78E-03,7.85E-03,272.049,87.3595,20,-55.1027,-0.0778996,20.0151,-85575.6,87.3595,0.100763,4.42E-04
2.61E-03,7.95E-03,265.894,94.3063,20,-54.9395,-0.0776689,20.0292,-68141.2,94.3063,0.1474,4.94E-04
1.82E-03,8.09E-03,258.864,101.253,20,-55.1707,-0.0779958,20.028,-54362.6,101.253,0.102769,5.54E-04
1.96E-03,8.26E-03,253.739,108.266,20,-55.2342,-0.0780855,20.0336,-43612.5,108.266,0.110666,6.19E-04
2.89E-03,8.93E-03,244.799,115.278,20,-54.2864,-0.0767456,20.0281,-34193.8,115.278,0.163305,6.93E-04
4.14E-03,9.03E-03,235.371,122.225,20,-54.5236,-0.0770809,20.0287,-27418,122.225,0.234005,7.76E-04
5.28E-03,9.24E-03,231.974,129.171,20,-54.5211,-0.0770773,20.0273,-21895.9,129.171,0.298544,8.68E-04
6.41E-03,9.24E-03,233.654,136.184,20.01,-54.7793,-0.0774424,20.0293,-17519.6,136.184,0.362715,9.73E-04
7.24E-03,0.0102743,221.264,143.196,20,-54.4737,-0.0770104,20.0265,-13944.2,143.196,0.409564,1.09E-03
8.65E-03,0.0103188,224.466,150.143,20,-55.5382,-0.0785153,20.0144,-11356.2,150.143,0.488912,1.22E-03
0.0102121,0.0105185,205.919,157.09,20,-55.1101,-0.07791,20.0207,-8995.05,157.09,0.577481,1.36E-03
0.0118586,0.0105593,209.305,164.037,20,-54.7585,-0.0774129,20.019,-7143.16,164.037,0.670586,1.52E-03
0.0141783,0.0115349,199.548,171.049,20,-54.4573,-0.0769872,20.0221,-5660.14,171.049,0.801765,1.71E-03
0.0161384,0.0120613,199.155,178.061,20,-54.5882,-0.0771723,20.0289,-4521.8,178.061,0.912602,1.91E-03
0.0183456,0.0120854,178.616,185.008,20,-54.8569,-0.0775521,20.0266,-3630.7,185.008,1.03742,2.14E-03
0.0205611,0.0122469,181.134,191.955,20,-54.477,-0.0770151,20.0234,-2880.46,191.955,1.1627,2.39E-03
0.0220685,0.0129147,178.331,198.967,20,-54.8088,-0.0774841,20.0307,-2309.61,198.967,1.24794,2.68E-03
0.0236392,0.0137769,175.422,205.98,20,-54.8855,-0.0775926,20.0321,-1844.31,205.98,1.33677,3.00E-03
0.0259332,0.0139151,180.002,212.926,20,-54.8822,-0.0775879,20.024,-1473.04,212.926,1.46649,3.36E-03
0.0283556,0.0142594,175.095,219.873,20,-54.802,-0.0774745,20.0265,-1175.35,219.873,1.60347,3.76E-03
0.0306793,0.0144756,170.004,226.886,20,-54.7403,-0.0773873,20.034,-935.9,226.886,1.73487,4.21E-03
0.0330822,0.0157365,138.297,233.898,20,-55.035,-0.0778039,20.0251,-750.294,233.898,1.87075,4.71E-03
0.0350377,0.0161707,134.638,240.845,20,-54.7018,-0.0773329,20.0208,-595.814,240.845,1.98133,5.27E-03
0.0370845,0.0163784,130.332,247.792,20,-54.6478,-0.0772565,20.0185,-475.389,247.792,2.09708,5.90E-03
0.0387282,0.0166026,125.302,254.738,20,-55.2841,-0.0781561,20.0316,-384.406,254.738,2.19003,6.60E-03
0.0403007,0.0179749,147.682,261.751,20,-55.0517,-0.0778275,20.0247,-305.142,261.751,2.27895,7.39E-03
0.0420719,0.0181069,142.588,268.763,20,-54.8403,-0.0775287,20.0251,-242.457,268.763,2.37911,8.28E-03
0.0436745,0.0193308,140.014,275.71,20,-54.856,-0.0775509,20.0353,-193.724,275.71,2.46973,9.26E-03
0.0212895,0.0196419,137.428,282.657,20,-54.562,-0.0771352,20.0311,-153.808,282.657,1.20389,0.0103634
0.0152031,0.0202734,132.945,289.669,20.01,-54.6011,-0.0771905,20.0279,-122.842,289.669,0.859716,0.0116005
0.0162082,0.0205317,128.001,296.681,20,-54.8707,-0.0775716,20.0299,-98.4343,296.681,0.916554,0.0129911
0.0172318,0.0225074,146.244,303.628,20,-55.1528,-0.0779704,20.0276,-79.0471,303.628,0.974436,0.0145341
0.018487,0.0227075,121.915,310.575,20,-54.9582,-0.0776953,20.0159,-62.9378,310.575,1.04542,0.0162596
0.0198882,0.0234522,118.06,317.587,20,-54.9124,-0.0776306,20.0196,-50.1434,317.587,1.12465,0.0182086
0.0215051,0.023594,139.998,324.6,20,-55.2446,-0.0781002,20.0276,-40.2257,324.6,1.21609,0.0203911
0.0235123,0.0254097,130.738,331.547,20,-55.4057,-0.0783279,20.0297,-32.2359,331.547,1.32959,0.0228116
0.0259279,0.0262059,126.872,338.493,20,-55.3886,-0.0783038,20.0273,-25.7507,338.493,1.46619,0.025519
0.0286996,0.0267881,122.517,345.44,20,-56.0173,-0.0791926,20.0248,-20.8047,345.44,1.62292,0.0285515
0.0321077,0.0284196,118.315,352.453,20,-55.7124,-0.0787616,20.0175,-16.4999,352.453,1.81565,0.031973
0.0359881,0.028902,116.932,359.465,20,-55.6235,-0.0786358,20.0222,-13.134,359.465,2.03508,0.035808
0.0404697,0.0305121,111.276,366.412,20,-55.5021,-0.0784642,20.0154,-10.4732,366.412,2.28851,0.0400555
0.0454683,0.0305984,110.085,373.359,20,-55.5257,-0.0784976,20.0261,-8.37108,373.359,2.57117,0.0448131
0.0514439,0.031792,105.182,380.371,20,-55.8476,-0.0789526,20.0375,-6.71362,380.371,2.90908,0.0501848
0.0581242,0.0347187,83.6208,387.383,20,-55.8331,-0.0789321,20.028,-5.35227,387.383,3.28684,0.0561985
0.0650171,0.0349508,98.6699,394.33,20,-56.8202,-0.0803277,20.0154,-4.35175,394.33,3.67663,0.0628735
0.0724977,0.035526,96.1401,401.277,20,-56.921,-0.0804701,20.0186,-3.48354,401.277,4.09965,0.0703354
0.079827,0.0356005,94.9616,408.224,20,-56.29,-0.079578,20.0185,-2.75257,408.224,4.51411,0.0786855
0.087573,0.0398498,87.7464,415.236,20,-57.1466,-0.0807891,20.0332,-2.22809,415.236,4.95214,0.0881207
0.0988125,0.0399223,102.159,422.248,20,-57.1943,-0.0808565,20.0272,-1.77817,422.248,5.58771,0.0986821
0.113138,0.0413639,83.9404,429.195,20,-57.711,-0.081587,20.0261,-1.43364,429.195,6.3978,0.110397
0.125499,0.0426546,81.5249,436.142,20,-57.2141,-0.0808845,20.0333,-1.13568,436.142,7.09681,0.123502
0.139759,0.044595,78.3514,443.154,20,-57.8565,-0.0817928,20.0195,-0.91565,443.154,7.9032,0.138312
0.157252,0.0456009,75.7098,450.167,20,-58.4898,-0.082688,20.0322,-0.738109,450.167,8.89241,0.154892
0.175982,0.048161,86.1528,457.114,20,-58.5954,-0.0828373,20.0187,-0.59085,457.114,9.95154,0.173277
0.194615,0.049902,83.2453,464.06,20,-58.5297,-0.0827444,20.0325,-0.471584,464.06,11.0052,0.193846
0.220426,0.0520872,67.9615,471.073,20,-58.5028,-0.0827065,20.0252,-0.37583,471.073,12.4648,0.217091
0.24576,0.0531375,66.163,478.085,20,-59.2243,-0.0837264,20.0192,-0.303376,478.085,13.8974,0.243113
0.275476,0.055883,63.2752,485.032,20,-60.167,-0.0850591,20.0273,-0.246267,485.032,15.5778,0.271972
0.307157,0.056075,74.934,491.979,19.99,-59.0106,-0.0834243,20.0287,-0.192996,491.979,17.3693,0.304256
0.343915,0.0594962,70.0933,498.926,20.01,-59.8715,-0.0846413,20.023,-0.156461,498.926,19.4479,0.340373
0.384822,0.0624923,67.3852,505.938,20,-59.7908,-0.0845273,20.0393,-0.124581,505.938,21.7611,0.381189
0.431452,0.064315,55.5632,512.95,20,-60.3411,-0.0853052,20.0301,-0.100253,512.95,24.398,0.42688
0.482061,0.0652895,54.7318,519.897,20,-60.3949,-0.0853813,20.0326,-0.0801772,519.897,27.2599,0.477555
0.539557,0.0679591,52.8854,526.844,20,-60.8022,-0.0859571,20.0259,-0.0644973,526.844,30.5113,0.534241
0.603791,0.0699297,60.7423,533.856,20,-61.4258,-0.0868386,20.0292,-0.051952,533.856,34.1436,0.598305
0.675802,0.0760182,56.4642,540.869,20,-61.0905,-0.0863647,20.0196,-0.0411994,540.869,38.2157,0.670023
0.75634,0.0776257,55.3461,547.815,20,-62.0436,-0.0877121,20.0114,-0.0334337,547.815,42.77,0.749557
0.845483,0.0782158,54.0071,554.762,20,-60.9535,-0.086171,20.0138,-0.0262455,554.762,47.8109,0.838534
0.945607,0.0782476,45.8636,561.709,20,-61.9098,-0.0875229,20.0168,-0.0213002,561.709,53.4728,0.938072
1.0585,0.0875746,49.2681,568.721,20,-62.0033,-0.0876552,20.019,-0.0170087,568.721,59.8566,1.05056
1.18532,0.0885099,48.9343,575.734,20,-62.0983,-0.0877894,20.0281,-0.0135832,575.734,67.0284,1.17649
1.32564,0.0886673,48.2812,582.681,20,-63.0523,-0.0891381,20.0293,-0.0110203,582.681,74.9634,1.31614
1.48224,0.0957386,45.3911,589.627,20,-61.3649,-0.0867526,20.0251,-8.57E-03,589.627,83.8189,1.47237
1.65592,0.0980813,44.6956,596.509,20,-63.5595,-0.0898551,20.0309,-7.11E-03,596.509,93.6403,1.64538
,0.101279,43.163,,,,,,,,,
,0.103054,42.4957,,,,,,,,,
,0.10986,40.0018,,,,,,,,,
,0.115686,32.3614,,,,,,,,,
,0.119,31.4469,,,,,,,,,
,0.119989,31.1983,,,,,,,,,
,0.122907,36.38,,,,,,,,,
,0.132141,33.8717,,,,,,,,,
,0.137503,32.5256,,,,,,,,,
,0.139706,31.9542,,,,,,,,,
,0.147,26.0604,,,,,,,,,
,0.150937,25.6299,,,,,,,,,
,0.154081,29.474,,,,,,,,,
,0.162663,27.9709,,,,,,,,,
,0.172406,26.6637,,,,,,,,,
,0.172471,26.3265,,,,,,,,,
,0.182,21.4688,,,,,,,,,
,0.189392,24.402,,,,,,,,,
,0.192999,24.0732,,,,,,,,,
,0.19693,23.5138,,,,,,,,,
,0.215919,21.783,,,,,,,,,
,0.220514,18.1216,,,,,,,,,
,0.224941,17.978,,,,,,,,,
,0.225,21.1228,,,,,,,,,
,0.241835,19.612,,,,,,,,,
,0.25675,18.3818,,,,,,,,,
,0.256937,18.3098,,,,,,,,,
,0.270808,17.6997,,,,,,,,,
,0.273,17.7854,,,,,,,,,
,0.293485,16.4843,,,,,,,,,
,0.298941,16.2127,,,,,,,,,
,0.30298,15.9848,,,,,,,,,
,0.329,12.6889,,,,,,,,,
,0.33523,12.6318,,,,,,,,,
,0.338976,14.6328,,,,,,,,,
,0.348064,14.2745,,,,,,,,,
,0.379237,13.1385,,,,,,,,,
,0.382914,11.2892,,,,,,,,,
,0.40526,10.5587,,,,,,,,,
,0.411,10.4322,,,,,,,,,
,0.424733,11.9477,,,,,,,,,
,0.43738,11.616,,,,,,,,,
,0.471854,10.8176,,,,,,,,,
,0.475616,9.22056,,,,,,,,,
,0.499594,8.91086,,,,,,,,,
,0.508,8.66688,,,,,,,,,
,0.532122,9.75197,,,,,,,,,
,0.549392,8.15971,,,,,,,,,
,0.570657,7.87815,,,,,,,,,
,0.595331,7.6424,,,,,,,,,
,0.633,7.16479,,,,,,,,,
,0.63967,6.09593,,,,,,,,,
,0.651829,6.05171,,,,,,,,,
,0.666766,7.00825,,,,,,,,,
,0.744546,6.18181,,,,,,,,,
,0.744784,5.34019,,,,,,,,,
,0.746633,5.42539,,,,,,,,,
,0.771,5.19563,,,,,,,,,
,0.835243,5.61842,,,,,,,,,
,0.850451,4.84849,,,,,,,,,
,0.86717,4.78752,,,,,,,,,
,0.927,4.41857,,,,,,,,,
,0.934405,5.17603,,,,,,,,,
,0.971421,4.36695,,,,,,,,,
,1.00967,4.19284,,,,,,,,,
,1.04648,4.01708,,,,,,,,,
,1.09,3.34138,,,,,,,,,
,1.1096,3.3457,,,,,,,,,
,1.17189,3.177,,,,,,,,,
,1.17558,3.69752,,,,,,,,,
,1.26743,2.92439,,,,,,,,,
,1.31106,2.87114,,,,,,,,,
,1.32,2.90504,,,,,,,,,
,1.36876,2.44565,,,,,,,,,
,1.44771,2.32536,,,,,,,,,
,1.46664,2.66329,,,,,,,,,
,1.53,2.56635,,,,,,,,,
,1.59368,2.14576,,,,,,,,,
,1.64077,2.11518,,,,,,,,,
,1.65363,2.08981,,,,,,,,,
,1.75,2.28308,,,,,,,,,
,1.83748,2.19175,,,,,,,,,
,1.85556,1.9341,,,,,,,,,
,1.88885,1.88939,,,,,,,,,
,1.98,1.81421,,,,,,,,,
,2.05776,1.53243,,,,,,,,,
,2.15752,1.47812,,,,,,,,,
,2.16048,1.7049,,,,,,,,,
,2.24,1.63615,,,,,,,,,
,2.30209,1.42272,,,,,,,,,
,2.46441,1.31542,,,,,,,,,
,2.5155,1.50592,,,,,,,,,
,2.53,1.49648,,,,,,,,,
,2.5753,1.32226,,,,,,,,,
,2.81495,1.19496,,,,,,,,,
,2.85,1.17244,,,,,,,,,
,2.88417,1.35562,,,,,,,,,
,2.92885,1.33561,,,,,,,,,
,3.21536,1.08164,,,,,,,,,
,3.22,1.06841,,,,,,,,,
,3.22986,1.07205,,,,,,,,,
,3.41014,1.0165,,,,,,,,,
,3.59,1.00012,,,,,,,,,
,3.61329,0.979541,,,,,,,,,
,3.67272,0.971449,,,,,,,,,
,3.97051,0.91191,,,,,,,,,
,4.04,0.916281,,,,,,,,,
,4.04219,0.900285,,,,,,,,,
,4.19513,0.856912,,,,,,,,,
,4.52203,0.825345,,,,,,,,,
,4.62296,0.825282,,,,,,,,,
,4.64,0.811873,,,,,,,,,
,4.79185,0.772976,,,,,,,,,
,5.06428,0.665703,,,,,,,,,
,5.29,0.743169,,,,,,,,,
,5.38263,0.723395,,,,,,,,,
,5.47345,0.706107,,,,,,,,,
,5.67134,0.610202,,,,,,,,,
,6.13,0.660254,,,,,,,,,
,6.25201,0.642573,,,,,,,,,
,6.26713,0.636023,,,,,,,,,
,6.34461,0.559721,,,,,,,,,
,7.05,0.57851,,,,,,,,,
,7.09767,0.571225,,,,,,,,,
,7.1413,0.57441,,,,,,,,,
,7.29697,0.638783,,,,,,,,,
,7.94881,0.530452,,,,,,,,,
,8.07,0.516695,,,,,,,,,
,8.15709,0.518006,,,,,,,,,
,8.49605,0.565143,,,,,,,,,
,8.90165,0.48749,,,,,,,,,
,8.95,0.476303,,,,,,,,,
,9.31737,0.519064,,,,,,,,,
,9.89216,0.496907,,,,,,,,,
,9.95882,0.448748,,,,,,,,,
,10.4,0.424061,,,,,,,,,
,10.6427,0.466798,,,,,,,,,
,11.1402,0.452731,,,,,,,,,
,11.5177,0.400417,,,,,,,,,
,11.7,0.390943,,,,,,,,,
,12.0833,0.371794,,,,,,,,,
,12.4762,0.372992,,,,,,,,,
,13.4,0.355133,,,,,,,,,
,13.4103,0.351726,,,,,,,,,
,13.7188,0.387036,,,,,,,,,
,13.9716,0.344022,,,,,,,,,
,15.3,0.31443,,,,,,,,,
,15.614,0.313812,,,,,,,,,
,15.6305,0.349751,,,,,,,,,
,15.6702,0.321762,,,,,,,,,
,17.4,0.285392,,,,,,,,,
,17.4857,0.287796,,,,,,,,,
,17.8992,0.314566,,,,,,,,,
,18.1797,0.306987,,,,,,,,,
,19.5613,0.264704,,,,,,,,,
,19.7,0.257911,,,,,,,,,
,20.4452,0.253076,,,,,,,,,
,21.1671,0.273398,,,,,,,,,
,21.907,0.24425,,,,,,,,,
,22.3,0.235033,,,,,,,,,
,23.3533,0.224718,,,,,,,,,
,24.533,0.244898,,,,,,,,,
,24.6454,0.224184,,,,,,,,,
,25.1,0.214467,,,,,,,,,
,26.6751,0.203845,,,,,,,,,
,27.4447,0.204139,,,,,,,,,
,28.6953,0.199831,,,,,,,,,
,29.4,0.194272,,,,,,,,,
,30.4695,0.184994,,,,,,,,,
,30.7033,0.18861,,,,,,,,,
,33.2,0.179611,,,,,,,,,
,33.4106,0.17692,,,,,,,,,
,34.3833,0.190572,,,,,,,,,
,34.8035,0.171899,,,,,,,,,
,37.6,0.159658,,,,,,,,,
,38.5077,0.15974,,,,,,,,,
,38.9008,0.162353,,,,,,,,,
,39.754,0.15591,,,,,,,,,
,42.6,0.150168,,,,,,,,,
,43.0799,0.137912,,,,,,,,,
,45.2932,0.145092,,,,,,,,,
,45.4087,0.136127,,,,,,,,,
,48.1917,0.131075,,,,,,,,,
,48.2,0.127902,,,,,,,,,
,51.8677,0.112848,,,,,,,,,
,52.736,0.122207,,,,,,,,,
,53.9137,0.12194,,,,,,,,,
,54.4947,0.111255,,,,,,,,,
,59.2454,0.103377,,,,,,,,,
,60.3768,0.113739,,,,,,,,,
,61.4018,0.105516,,,,,,,,,
,61.5478,0.10484,,,,,,,,,
,67.6008,0.0965543,,,,,,,,,
,67.6726,0.100041,,,,,,,,,
,69.6837,0.0968447,,,,,,,,,
,71.4917,0.0957745,,,,,,,,,
,75.6548,0.0846292,,,,,,,,,
,77.2984,0.0910813,,,,,,,,,
,78.8951,0.0849862,,,,,,,,,
,83.2395,0.08192,,,,,,,,,
,84.601,0.0886706,,,,,,,,,
,88.2935,0.0793898,,,,,,,,,
,89.3241,0.0791848,,,,,,,,,
,94.5709,0.0746855,,,,,,,,,
,96.9178,0.0772063,,,,,,,,,
,99.9614,0.0717921,,,,,,,,,
,100.853,0.0698445,,,,,,,,,
,112.844,0.06292,,,,,,,,,
,114.83,0.0675745,,,,,,,,,
,115.198,0.0677584,,,,,,,,,
,130.009,0.0598431,,,,,,,,,
,131.387,0.0595548,,,,,,,,,
,131.584,0.0581395,,,,,,,,,
,147.195,0.0600449,,,,,,,,,
,150.301,0.0581549,,,,,,,,,
,152.977,0.0559594,,,,,,,,,
,166.652,0.0528871,,,,,,,,,
,171.68,0.0565548,,,,,,,,,
,178.115,0.0542152,,,,,,,,,
,188.682,0.0527078,,,,,,,,,
,196.1,0.0493035,,,,,,,,,
,207.384,0.0511975,,,,,,,,,
,213.623,0.0502364,,,,,,,,,
,223.993,0.0479931,,,,,,,,,
,241.462,0.0504064,,,,,,,,,
,241.862,0.0475994,,,,,,,,,
,255.854,0.0462798,,,,,,,,,
,273.833,0.0439886,,,,,,,,,
,281.14,0.0466455,,,,,,,,,
,292.247,0.0435172,,,,,,,,,
,310.03,0.042249,,,,,,,,,
,327.338,0.0402102,,,,,,,,,
,333.817,0.0426208,,,,,,,,,
,351.013,0.0408169,,,,,,,,,
,377.865,0.0382255,,,,,,,,,
,381.128,0.0400527,,,,,,,,,
,381.3,0.0385883,,,,,,,,,
,435.537,0.035491,,,,,,,,,
,443.757,0.0371463,,,,,,,,,
,497.488,0.035124,,,,,,,,,
,516.678,0.0368006,,,,,,,,,
,568.252,0.0337062,,,,,,,,,
,601.581,0.032283,,,,,,,,,
,649.081,0.0329647,,,,,,,,,
,700.435,0.0312186,,,,,,,,,
,741.407,0.0291821,,,,,,,,,
,815.534,0.0294156,,,,,,,,,
,846.866,0.0282835,,,,,,,,,
,949.547,0.0257424,,,,,,,,,
,967.326,0.0267719,,,,,,,,,
,1104.92,0.0247095,,,,,,,,,
,1105.58,0.0238076,,,,,,,,,
,1262.09,0.0233943,,,,,,,,,
,1287.26,0.0229979,,,,,,,,,
,1441.61,0.0210858,,,,,,,,,
,1498.78,0.0216682,,,,,,,,,
,1646.66,0.0204713,,,,,,,,,
,1745.07,0.0206805,,,,,,,,,
,1880.89,0.0193668,,,,,,,,,
,2031.83,0.0184624,,,,,,,,,
,2148.43,0.0184862,,,,,,,,,
,2365.71,0.0171047,,,,,,,,,
,2454.02,0.016707,,,,,,,,,
,2754.45,0.015806,,,,,,,,,
,2803.09,0.0159589,,,,,,,,,
,3201.8,0.0141901,,,,,,,,,
,3207.08,0.014192,,,,,,,,,
,3657.23,0.0126677,,,,,,,,,
,3657.41,0.0126703,,,,,,,,,
,4001.45,0.0117108,,,,,,,,,
,4028.64,0.0116608,,,,,,,,,
,4469.63,0.0106327,,,,,,,,,
,4490.08,0.010631,,,,,,,,,
,5055.59,9.55E-03,,,,,,,,,
,5168.23,9.44E-03,,,,,,,,,
,5693.63,8.62E-03,,,,,,,,,
,6315.97,8.00E-03,,,,,,,,,
,7353.84,6.91E-03,,,,,,,,,
,8562.26,6.24E-03,,,,,,,,,
,9969.25,5.32E-03,,,,,,,,,
,11607.4,4.49E-03,,,,,,,,,
,13514.8,4.13E-03,,,,,,,,,
,15412.6,4.70E-03,,,,,,,,,
