Repository: KiraSensei13/MNT_ITESM_Thesis

File: 9_characterizationRheology/csv/peo_su8_01_050_1.csv
Filename,peo_su8_01_050_1
Instrument name,5333-0457
Operator,Osamu Katagiri
rundate,29/01/2020
Sample name,PEO_SU8_01_050_1
Geometry name,60mm 0.9969° cone plate, Peltier plate Steel 
Procedure name,Sample
,Flow ramp
proceduresegments,Flow ramp
[step]
Flow ramp - 1
Stress,Shear rate,Viscosity,Step time,Temperature,Normal stress,Axial force,Gap,Normal stress coefficient,Time,Torque,Velocity
Pa,1/s,Pa.s,s,°C,Pa,N,µm,Pa.s²,s,µN.m,rad/s
-6.45311,7.10346e-3,504.525,0.921630,19.98,6309.75,8.92019,20.0137,1.25047e8,0.921630,-364.915,-2.00516e-4
29.2710,8.26981e-3,538.328,12.7140,19.98,5828.66,8.24008,20.0149,8.52271e7,12.7140,1655.24,1.28963e-4
51.4334,9.62766e-3,551.644,18.5467,19.99,5681.32,8.03177,20.0249,6.12925e7,18.5467,2908.49,1.13419e-4
66.7102,0.0112085,553.722,25.9523,19.99,5561.66,7.86261,20.0215,4.42702e7,25.9523,3772.37,1.32048e-4
78.2275,0.0130488,546.484,33.2923,19.99,5393.62,7.62504,20.0194,3.16764e7,33.2923,4423.66,1.49410e-4
88.8380,0.0151914,500.276,40.6324,20.00,5243.47,7.41278,20.0258,2.27208e7,40.6324,5023.67,1.65284e-4
98.8630,0.0176857,432.457,47.9724,20.00,5133.75,7.25767,20.0134,1.64131e7,47.9724,5590.57,1.82679e-4
108.448,0.0205896,375.593,55.3124,20.00,5001.62,7.07087,20.0113,1.17982e7,55.3124,6132.61,2.00875e-4
118.316,0.0239703,324.372,62.7180,20.00,4870.29,6.88521,20.0058,8476320,62.7180,6690.63,2.22418e-4
126.206,0.0279061,279.347,70.1236,20.00,4728.12,6.68422,20.0135,6071420,70.1236,7136.77,2.49761e-4
126.977,0.0324881,243.301,77.4636,20.00,4561.44,6.44858,20.0194,4321680,77.4636,7180.39,2.84267e-4
125.290,0.0378225,211.707,84.8036,20.00,4432.06,6.26568,20.0191,3098180,84.8036,7084.96,3.09785e-4
123.969,0.0440327,181.125,92.1436,20.00,4296.76,6.07440,20.0162,2216110,92.1436,7010.28,3.38805e-4
122.751,0.0512626,156.719,99.4837,20.00,4196.72,5.93297,20.0156,1597010,99.4837,6941.42,3.70455e-4
121.340,0.0596797,136.240,106.889,20.00,4101.03,5.79769,20.0165,1151440,106.889,6861.59,4.05485e-4
120.010,0.0694787,118.771,114.295,20.00,3977.77,5.62344,20.0081,824016,114.295,6786.41,4.45516e-4
118.671,0.0808867,101.614,121.635,20.00,3928.88,5.55432,20.0187,600501,121.635,6710.67,4.86833e-4
117.541,0.0941679,88.3359,128.975,20.00,3848.59,5.44081,20.0099,434006,128.975,6646.80,5.33447e-4
116.672,0.109630,76.6485,136.315,20.00,3802.18,5.37521,20.0225,316356,136.315,6597.64,5.83164e-4
115.492,0.127630,67.1355,143.655,20.00,3742.73,5.29116,20.0206,229764,143.655,6530.92,6.38773e-4
114.477,0.148586,58.4175,151.061,20.00,3667.06,5.18418,20.0141,166096,151.061,6473.55,7.00485e-4
113.211,0.172983,50.7362,158.466,20.00,3620.81,5.11880,20.0221,121003,158.466,6401.94,7.66417e-4
112.365,0.201386,44.0648,165.806,20.00,3573.30,5.05163,20.0152,88106.8,165.806,6354.12,8.39556e-4
111.285,0.234453,38.5596,173.146,20.00,3521.46,4.97834,20.0156,64063.6,173.146,6293.01,9.19427e-4
110.283,0.272949,34.1248,180.486,20.00,3495.31,4.94138,20.0192,46916.3,180.486,6236.35,1.00398e-3
109.531,0.317765,29.7494,187.826,20.00,3447.11,4.87324,20.0223,34138.4,187.826,6193.81,1.10113e-3
108.544,0.369940,26.2784,195.232,20.00,3409.77,4.82045,20.0153,24915.1,195.232,6138.03,1.20621e-3
107.243,0.430682,23.1253,202.637,20.00,3337.15,4.71779,20.0205,17991.3,202.637,6064.43,1.32194e-3
106.508,0.501398,20.0846,209.977,19.99,3332.05,4.71057,20.0266,13254.0,209.977,6022.90,1.44634e-3
106.117,0.583725,17.4273,217.317,20.00,3312.35,4.68272,20.0207,9721.19,217.317,6000.80,1.58461e-3
105.101,0.679569,14.4003,224.657,20.00,3250.45,4.59522,20.0112,7038.45,224.657,5943.32,1.73531e-3
104.159,0.791150,12.4716,231.997,20.00,3208.06,4.53529,20.0223,5125.36,231.997,5890.03,1.90095e-3
103.301,0.921053,11.5465,239.403,20.00,3164.94,4.47433,20.0275,3730.76,239.403,5841.54,2.08287e-3
102.672,1.07228,10.4418,246.809,20.00,3139.11,4.43782,20.0269,2730.16,246.809,5805.97,2.28158e-3
102.317,1.24835,9.09445,254.149,20.00,3135.82,4.43315,20.0193,2012.24,254.149,5785.89,2.49860e-3
101.565,1.45332,8.05606,261.489,20.00,3063.78,4.33131,20.0324,1450.56,261.489,5743.36,2.73752e-3
101.059,1.69194,7.46553,268.829,20.00,3054.77,4.31858,20.0345,1067.10,268.829,5714.73,2.99598e-3
100.827,1.96975,6.65678,276.169,20.00,3038.49,4.29556,20.0351,783.130,276.169,5701.62,3.28128e-3
100.633,2.29317,5.89672,283.574,20.00,3004.20,4.24709,20.0326,571.288,283.574,5690.68,3.59550e-3
100.693,2.66970,5.16001,290.980,20.00,3025.86,4.27771,20.0195,424.545,290.980,5694.04,3.94027e-3
100.425,3.10805,4.17257,298.320,20.00,3000.55,4.24192,20.0227,310.616,298.320,5678.89,4.31533e-3
100.406,3.56871,3.42987,305.660,20.00,3014.16,4.26116,20.0263,236.670,305.660,5677.84,4.72537e-3
100.356,3.98593,2.70980,313.000,20.00,3024.58,4.27590,20.0271,190.373,313.000,5674.99,5.17334e-3
100.789,4.42127,2.11047,320.340,20.00,3025.26,4.27687,20.0223,154.764,320.340,5699.50,5.66563e-3
100.755,4.93816,1.69641,327.746,20.00,3006.97,4.25101,20.0300,123.310,327.746,5697.54,6.20943e-3
101.377,5.51549,1.32024,335.151,20.00,3008.17,4.25270,20.0162,98.8858,335.151,5732.74,6.80402e-3
102.070,6.20303,1.24529,342.491,20.00,3023.80,4.27480,20.0172,78.5861,342.491,5771.92,7.45105e-3
102.029,7.12241,1.42116,349.831,20.00,3002.27,4.24435,20.0236,59.1828,349.831,5769.58,8.15954e-3
101.609,8.29187,1.35847,357.171,20.00,2957.18,4.18062,20.0278,43.0104,357.171,5745.85,8.93675e-3
99.6647,9.65334,1.03925,364.511,20.00,2833.74,4.00610,20.0178,30.4091,364.511,5635.90,9.78770e-3
96.2830,11.2384,1.11306,371.917,20.00,2636.98,3.72795,20.0298,20.8786,371.917,5444.67,0.0107259
93.3609,13.0836,1.33694,379.322,20.00,2498.56,3.53225,20.0119,14.5959,379.322,5279.43,0.0117550
90.0681,15.2319,1.18095,386.662,20.00,2598.99,3.67423,20.0222,11.2020,386.662,5093.23,0.0128697
91.1619,17.7329,1.19211,394.002,20.00,2854.50,4.03545,20.0278,9.07759,394.002,5155.09,0.0140857
95.9021,19.5342,0.901755,401.342,20.00,3022.57,4.27306,20.0223,7.92109,401.342,5423.13,0.0154214
99.6324,19.6697,0.714606,408.683,20.00,3050.66,4.31277,20.0253,7.88496,408.683,5634.08,0.0168918
100.411,19.9894,0.539625,416.088,20.00,3052.76,4.31574,20.0228,7.64001,416.088,5678.10,0.0185150
99.5231,20.2676,0.393009,423.494,20.00,3051.76,4.31433,20.0285,7.42928,423.494,5627.90,0.0202906
100.204,20.5496,0.284263,430.834,19.99,3073.92,4.34565,20.0285,7.27920,430.834,5666.42,0.0222167
100.620,22.1653,0.193813,438.174,20.00,3000.83,4.24233,20.0255,6.10793,438.174,5689.95,0.0243301
101.621,21.8935,0.158369,445.514,20.00,3206.56,4.53317,20.0269,6.68976,445.514,5746.55,0.0266340
107.808,25.4004,0.195249,452.854,20.01,3400.77,4.80773,20.0262,5.27106,452.854,6096.41,0.0291657
109.462,28.7647,0.264750,460.259,20.00,3411.84,4.82338,20.0249,4.12352,460.259,6189.93,0.0319691
109.557,31.3961,0.217262,467.665,20.00,3283.97,4.64260,20.0213,3.33157,467.665,6195.32,0.0350348
109.697,32.1277,0.164204,475.005,20.00,3353.28,4.74059,20.0246,3.24872,475.005,6203.23,0.0383591
112.434,34.7450,0.126260,482.345,20.00,3284.38,4.64318,20.0182,2.72063,482.345,6357.98,0.0420091
111.168,40.0789,0.168503,489.685,20.00,3062.54,4.32957,20.0205,1.90656,489.685,6286.42,0.0459994
108.408,39.8029,0.209903,497.025,20.00,2692.46,3.80637,20.0144,1.69949,497.025,6130.35,0.0503798
98.2440,44.0486,0.110763,504.431,20.00,2183.65,3.08706,20.0216,1.12543,504.431,5555.57,0.0552128
95.3136,45.1096,0.0851927,511.836,20.00,2219.28,3.13743,20.0255,1.09062,511.836,5389.85,0.0604954
85.2191,52.3553,0.0971123,519.176,20.00,1818.31,2.57057,20.0176,0.663354,519.176,4819.02,0.0662509
72.3899,57.7496,0.0951093,526.516,20.00,1524.05,2.15457,20.0257,0.456984,526.516,4093.55,0.0725347
62.1184,65.9173,0.0663760,533.856,20.00,1137.50,1.60810,20.0218,0.261790,533.856,3512.71,0.0794248
56.5061,75.1660,0.0612581,541.196,20.00,956.342,1.35200,20.0336,0.169266,541.196,3195.34,0.0869697
48.0503,85.7123,0.0492744,548.602,20.00,767.768,1.08541,20.0278,0.104507,548.602,2717.18,0.0953188
41.4412,97.7384,0.0422210,556.007,20.00,792.278,1.12006,20.0308,0.0829367,556.007,2343.44,0.104424
60.9188,111.452,0.0339615,563.347,20.00,1462.91,2.06813,20.0292,0.117772,563.347,3444.88,0.114367
65.1004,129.752,0.0296905,570.688,20.00,1584.52,2.24007,20.0160,0.0941182,570.688,3681.34,0.125233
74.4275,151.056,0.0271800,578.028,20.00,1794.13,2.53639,20.0393,0.0786281,578.028,4208.78,0.137125
75.5535,175.859,0.0277740,585.368,20.00,1608.99,2.27466,20.0209,0.0520267,585.368,4272.45,0.150190
58.0655,197.780,0.0232101,592.773,20.00,1287.13,1.81963,20.0370,0.0329044,592.773,3283.53,0.164542
66.2812,222.435,0.0187686,600.179,20.00,1554.36,2.19743,20.0163,0.0314157,600.179,3748.11,0.180346
77.7853,258.957,0.0179070,607.519,20.00,2407.55,3.40360,20.0210,0.0359020,607.519,4398.66,0.197458
102.303,301.477,0.0152485,614.859,20.00,3269.62,4.62232,20.0245,0.0359741,614.859,5785.10,0.216212
124.131,350.978,0.0142374,622.199,20.00,3432.96,4.85324,20.0270,0.0278683,622.199,7019.47,0.236793
114.900,402.998,0.0135739,629.539,20.00,3196.21,4.51854,20.0158,0.0196802,629.539,6497.46,0.259284
110.850,462.728,0.0114913,636.944,20.00,3603.07,5.09372,20.0245,0.0168276,636.944,6268.39,0.284121
152.802,538.705,0.0103919,644.350,20.00,4643.82,6.56504,20.0312,0.0160019,644.350,8640.73,0.311347
113.055,627.157,0.0101792,651.690,20.00,2745.62,3.88153,20.0059,6.98051e-3,651.690,6393.14,0.341167
13.3185,730.133,0.0101696,659.030,20.00,84.6180,0.119626,20.0150,1.58730e-4,659.030,753.145,0.373302
21.3504,850.017,0.0117203,666.370,20.00,104.891,0.148287,20.0265,1.45173e-4,666.370,1207.34,0.408856
22.5337,949.393,0.0100461,673.710,20.00,343.022,0.484936,20.0248,3.80566e-4,673.710,1274.25,0.447597
39.1314,1060.39,8.19269e-3,681.116,20.00,718.838,1.01623,20.0266,6.39296e-4,681.116,2212.83,0.490690
41.3957,1234.50,7.42282e-3,688.521,20.00,1186.82,1.67783,20.0280,7.78764e-4,688.521,2340.87,0.537700
15.7818,1437.19,6.87871e-3,695.861,20.00,70.1253,0.0991372,20.0272,3.39503e-5,695.861,892.442,0.588794
23.5754,1673.17,6.74428e-3,703.201,20.00,309.625,0.437722,20.0330,1.10600e-4,703.201,1333.16,0.644620
43.1975,1947.90,6.60005e-3,710.541,20.00,1184.40,1.67440,20.0269,3.12151e-4,710.541,2442.76,0.706042
12.3879,2267.73,6.20893e-3,717.881,20.00,47.2714,0.0668283,20.0233,9.19210e-6,717.881,700.517,0.772906
24.1530,2640.08,5.97984e-3,725.287,20.00,471.954,0.667209,20.0251,6.77119e-5,725.287,1365.82,0.847085
19.4841,3073.57,5.86849e-3,732.693,20.00,295.785,0.418156,20.0259,3.13105e-5,732.693,1101.80,0.928416
27.2086,3578.23,5.80813e-3,740.033,20.00,539.124,0.762169,20.0319,4.21068e-5,740.033,1538.61,1.01671
14.9002,4165.75,5.77547e-3,747.373,20.00,169.035,0.238968,20.0347,9.74070e-6,747.373,842.587,1.11278
20.3476,4849.75,5.35715e-3,754.713,20.00,353.748,0.500099,20.0217,1.50403e-5,754.713,1150.63,1.21914
18.3151,5646.05,5.08249e-3,762.053,20.00,341.075,0.482183,20.0332,1.06994e-5,762.053,1035.69,1.33478
15.2829,6573.09,4.88577e-3,769.458,20.00,261.682,0.369945,20.0252,6.05668e-6,769.458,864.230,1.46274
16.8432,7652.36,4.74994e-3,776.864,20.00,344.295,0.486736,20.0257,5.87950e-6,776.864,952.462,1.60308
14.9474,8908.83,4.67026e-3,784.204,20.00,280.257,0.396205,20.0265,3.53115e-6,784.204,845.255,1.75526
13.3122,10371.6,4.56610e-3,791.544,20.00,250.358,0.353935,20.0276,2.32739e-6,791.544,752.787,1.92192
13.5467,12074.6,4.39763e-3,798.884,20.00,299.801,0.423833,20.0324,2.05631e-6,798.884,766.045,2.10418
13.6588,14057.1,4.17608e-3,806.224,20.00,309.274,0.437226,20.0252,1.56513e-6,806.224,772.385,2.30455
13.5035,15809.5,3.76887e-3,813.629,20.00,297.108,0.420026,20.0265,1.18872e-6,813.629,763.605,2.52603

File: 9_characterizationRheology/csv/peo_su8_01_075_0.csv
Filename,peo_su8_01_075_0
Instrument name,5333-0457
Operator,Osamu Katagiri
rundate,29/01/2020
Sample name,PEO_SU8_01_075_0
Geometry name,60mm 0.9969° cone plate, Peltier plate Steel 
Procedure name,Sample
,Flow ramp
proceduresegments,Flow ramp
[step]
Flow ramp - 1
Stress,Shear rate,Viscosity,Step time,Temperature,Normal stress,Axial force,Gap,Normal stress coefficient,Time,Torque,Velocity
Pa,1/s,Pa.s,s,°C,Pa,N,µm,Pa.s²,s,µN.m,rad/s
153.329,4.88711e-3,3942.80,22.2167,20.01,9106.99,12.8747,20.0039,3.81303e8,22.2167,8670.54,1.00032e-4
167.396,5.46198e-3,4052.92,25.9523,20.02,8918.16,12.6077,20.0082,2.98933e8,25.9523,9466.03,1.15797e-4
186.608,6.20302e-3,3986.30,33.2923,20.01,8489.44,12.0017,20.0094,2.20634e8,33.2923,10552.4,1.46466e-4
195.919,7.08535e-3,3737.97,40.6324,20.00,8080.49,11.4235,20.0096,1.60959e8,40.6324,11079.0,1.70295e-4
200.817,8.09318e-3,3505.11,47.9724,20.01,7681.02,10.8588,20.0083,1.17268e8,47.9724,11355.9,1.90473e-4
202.550,9.24437e-3,3256.70,55.3124,20.00,7279.53,10.2912,20.0056,8.51822e7,55.3124,11454.0,2.11189e-4
203.450,0.0105593,2964.73,62.7180,20.00,6995.60,9.88979,20.0138,6.27413e7,62.7180,11504.8,2.35047e-4
201.831,0.0120613,2633.61,70.1236,20.00,6705.47,9.47963,20.0049,4.60938e7,70.1236,11413.3,2.59888e-4
198.718,0.0137769,2346.65,77.4636,20.00,6509.58,9.20270,20.0143,3.42965e7,77.4636,11237.2,2.85812e-4
194.484,0.0157365,2050.79,84.8036,20.00,6310.68,8.92152,20.0098,2.54834e7,84.8036,10997.8,3.12845e-4
189.709,0.0179749,1759.59,92.1436,20.00,6142.44,8.68367,20.0061,1.90111e7,92.1436,10727.8,3.45185e-4
184.362,0.0205317,1498.99,99.4837,20.00,6039.49,8.53813,20.0160,1.43268e7,99.4837,10425.4,3.77294e-4
178.559,0.0234522,1260.15,106.889,20.00,5911.71,8.35748,20.0156,1.07485e7,106.889,10097.3,4.11298e-4
172.892,0.0267881,1070.24,114.295,20.00,5807.80,8.21059,20.0101,8093360,114.295,9776.83,4.51160e-4
167.662,0.0305984,908.016,121.635,20.00,5723.64,8.09161,20.0146,6113270,121.635,9481.07,4.91410e-4
162.578,0.0349508,771.958,128.975,20.00,5636.13,7.96790,20.0164,4613880,128.975,9193.58,5.39003e-4
158.190,0.0399223,663.022,136.315,20.00,5598.37,7.91451,20.0186,3512620,136.315,8945.42,5.86912e-4
154.007,0.0456009,561.378,143.655,20.00,5523.72,7.80898,20.0167,2656350,143.655,8708.88,6.42928e-4
149.440,0.0520872,476.774,151.061,20.00,5451.10,7.70632,20.0160,2009190,151.061,8450.66,7.03125e-4
146.020,0.0594962,409.493,158.466,20.00,5422.67,7.66612,20.0241,1531910,158.466,8257.24,7.70149e-4
142.267,0.0679591,348.135,165.806,20.00,5360.31,7.57797,20.0204,1160630,165.806,8045.02,8.42431e-4
139.228,0.0776257,302.693,173.146,20.00,5343.84,7.55467,20.0174,886834,173.146,7873.13,9.21552e-4
136.656,0.0886673,260.776,180.486,20.00,5335.71,7.54318,20.0276,678680,180.486,7727.69,1.00663e-3
133.025,0.101279,223.063,187.826,20.00,5271.04,7.45176,20.0172,513870,187.826,7522.37,1.10380e-3
130.503,0.115686,192.566,195.232,20.00,5250.02,7.42203,20.0156,392285,195.232,7379.76,1.20826e-3
128.073,0.132141,167.431,202.637,20.00,5205.93,7.35970,20.0266,298142,202.637,7242.35,1.32298e-3
125.767,0.150937,147.521,209.977,20.00,5185.15,7.33033,20.0195,227599,209.977,7111.95,1.45003e-3
123.078,0.172406,127.222,217.317,20.00,5148.77,7.27890,20.0296,173219,217.317,6959.90,1.58630e-3
121.105,0.196930,110.616,224.657,20.00,5100.57,7.21076,20.0314,131521,224.657,6848.35,1.73645e-3
119.475,0.224941,97.0650,231.997,20.00,5094.50,7.20218,20.0278,100684,231.997,6756.14,1.90085e-3
118.262,0.256937,85.1743,239.403,20.00,5094.19,7.20175,20.0278,77165.0,239.403,6687.56,2.08375e-3
116.480,0.293485,74.5877,246.809,20.01,5067.72,7.16432,20.0151,58835.8,246.809,6586.81,2.28367e-3
114.847,0.335230,65.3170,254.149,20.00,5031.37,7.11294,20.0220,44771.3,254.149,6494.46,2.50085e-3
113.774,0.382914,57.3155,261.489,20.00,5002.00,7.07141,20.0266,34114.6,261.489,6433.78,2.73624e-3
112.847,0.437380,50.6549,268.829,20.00,4994.10,7.06024,20.0207,26105.9,268.829,6381.35,2.99759e-3
111.972,0.499594,45.0434,276.169,20.00,4944.70,6.99041,20.0191,19811.0,276.169,6331.89,3.28157e-3
110.901,0.570657,39.8496,283.574,20.00,4923.67,6.96067,20.0210,15119.5,283.574,6271.29,3.59767e-3
109.514,0.651829,35.5076,290.980,20.00,4894.41,6.91931,20.0292,11519.5,290.980,6192.88,3.94176e-3
108.995,0.744546,31.7357,298.320,20.00,4883.37,6.90370,20.0202,8809.21,298.320,6163.54,4.31495e-3
108.684,0.850451,27.7628,305.660,20.00,4884.11,6.90475,20.0190,6752.85,305.660,6145.95,4.72567e-3
108.879,0.971421,24.2130,313.000,20.00,4915.60,6.94926,20.0234,5209.09,313.000,6156.97,5.17419e-3
108.872,1.10960,22.2457,320.340,20.00,4905.48,6.93497,20.0299,3984.29,320.340,6156.55,5.66488e-3
108.477,1.26743,19.8218,327.746,20.00,4922.62,6.95919,20.0302,3064.43,327.746,6134.23,6.21078e-3
107.968,1.44771,17.8432,335.151,20.00,4911.92,6.94407,20.0241,2343.63,335.151,6105.42,6.80468e-3
107.817,1.65363,15.8828,342.491,20.00,4899.15,6.92602,20.0278,1791.61,342.491,6096.90,7.45170e-3
107.959,1.88885,14.0658,349.831,20.00,4883.04,6.90324,20.0273,1368.66,349.831,6104.95,8.16088e-3
106.976,2.15752,12.1551,357.171,20.00,4850.12,6.85670,20.0222,1041.94,357.171,6049.37,8.93513e-3
107.127,2.46441,10.6009,364.511,20.00,4916.24,6.95017,20.0180,809.481,364.511,6057.88,9.78273e-3
108.668,2.81495,9.12357,371.917,20.00,4995.46,7.06216,20.0203,630.424,371.917,6145.02,0.0107202
110.298,3.21536,7.74858,379.322,20.00,5075.18,7.17487,20.0286,490.900,379.322,6237.22,0.0117481
111.356,3.67272,6.48079,386.662,20.00,5111.58,7.22633,20.0262,378.949,386.662,6297.03,0.0128677
110.932,4.19513,5.62337,394.002,20.00,5016.98,7.09260,20.0217,285.070,394.002,6273.05,0.0140908
109.205,4.79185,5.23551,401.342,20.00,4872.37,6.88815,20.0109,212.194,401.342,6175.38,0.0154306
107.993,5.47345,4.79053,408.683,20.00,4865.04,6.87779,20.0291,162.392,408.683,6106.87,0.0168938
110.858,6.25201,4.48294,416.088,20.00,5010.41,7.08330,20.0260,128.184,416.088,6268.86,0.0185108
113.062,7.14130,3.80344,423.494,20.00,5146.07,7.27509,20.0278,100.907,423.494,6393.49,0.0202898
112.480,8.15709,3.09149,430.834,20.01,5118.26,7.23577,20.0265,76.9221,430.834,6360.57,0.0222176
114.636,9.31737,2.74622,438.174,20.00,5153.77,7.28597,20.0262,59.3661,438.174,6482.49,0.0243256
116.527,10.6427,2.61488,445.514,20.00,5186.36,7.33205,20.0289,45.7889,445.514,6589.44,0.0266372
118.105,12.0833,2.22715,452.854,20.00,5189.27,7.33616,20.0253,35.5417,452.854,6678.66,0.0291701
118.348,13.7188,1.89963,460.259,20.00,5221.41,7.38160,20.0252,27.7431,460.259,6692.42,0.0319722
116.424,15.6702,1.77042,467.665,20.00,5108.43,7.22188,20.0250,20.8036,467.665,6583.60,0.0350360
115.641,17.8992,1.46421,475.005,20.00,4991.85,7.05706,20.0214,15.5810,475.005,6539.32,0.0383655
114.294,20.4452,1.31537,482.345,20.00,4918.41,6.95324,20.0241,11.7664,482.345,6463.16,0.0420080
112.062,23.3533,1.14485,489.685,20.00,4818.22,6.81160,20.0289,8.83465,489.685,6336.96,0.0460043
109.998,26.6751,1.01387,497.025,20.00,4782.74,6.76144,20.0289,6.72146,497.025,6220.22,0.0503700
108.438,30.4695,0.871688,504.431,20.00,4734.83,6.69371,20.0191,5.10006,504.431,6132.04,0.0552043
103.106,34.8035,0.795162,511.836,20.00,4580.86,6.47604,20.0210,3.78183,511.836,5830.49,0.0604981
100.477,39.7540,0.677397,519.176,20.00,4509.58,6.37527,20.0162,2.85348,519.176,5681.84,0.0662451
97.3253,45.4087,0.596846,526.516,20.00,4411.12,6.23607,20.0292,2.13930,526.516,5503.62,0.0725348
102.327,51.8677,0.536722,533.856,20.00,4675.13,6.60930,20.0276,1.73780,533.856,5786.48,0.0794160
104.272,59.2454,0.470491,541.196,20.00,4779.39,6.75670,20.0213,1.36164,541.196,5896.45,0.0869668
107.343,67.6726,0.406166,548.602,20.00,4836.85,6.83793,20.0204,1.05618,548.602,6070.08,0.0953058
113.920,77.2984,0.363390,556.007,20.00,5037.02,7.12092,20.0331,0.843009,556.007,6442.00,0.104439
116.176,88.2935,0.318223,563.347,20.00,5013.07,7.08706,20.0237,0.643053,563.347,6569.62,0.114371
111.427,100.853,0.283549,570.688,20.00,4743.19,6.70552,20.0324,0.466334,570.688,6301.03,0.125238
104.263,115.198,0.245283,578.028,20.00,4577.36,6.47109,20.0292,0.344926,578.028,5895.92,0.137137
96.6225,131.584,0.219675,585.368,20.00,4373.17,6.18243,20.0233,0.252575,585.368,5463.87,0.150158
101.927,150.301,0.194742,592.773,20.00,4672.96,6.60625,20.0275,0.206857,592.773,5763.85,0.164563
109.735,171.680,0.171060,600.179,20.00,4899.12,6.92597,20.0379,0.166219,600.179,6205.34,0.180334
112.513,196.100,0.147975,607.519,20.00,4817.75,6.81093,20.0116,0.125283,607.519,6362.48,0.197481
101.423,223.993,0.129450,614.859,20.00,4473.69,6.32453,20.0211,0.0891655,614.859,5735.35,0.216244
96.8011,255.854,0.113361,622.199,20.00,4462.25,6.30836,20.0264,0.0681661,622.199,5473.98,0.236768
108.311,292.247,0.101009,629.539,20.00,4843.05,6.84670,20.0250,0.0567045,629.539,6124.83,0.259271
106.362,333.817,0.0899108,636.944,20.00,4617.20,6.52741,20.0163,0.0414344,636.944,6014.62,0.284157
95.5523,381.300,0.0775389,644.350,20.00,4429.02,6.26138,20.0200,0.0304631,644.350,5403.35,0.311379
107.785,435.537,0.0656518,651.690,20.00,4799.22,6.78473,20.0220,0.0253000,651.690,6095.10,0.340975
97.8918,497.488,0.0586179,659.030,20.00,4395.29,6.21370,20.0131,0.0177592,659.030,5535.65,0.373380
101.951,568.252,0.0521775,666.370,20.00,4665.24,6.59533,20.0179,0.0144475,666.370,5765.19,0.408818
99.1723,649.081,0.0471134,673.710,20.00,4435.32,6.27029,20.0234,0.0105276,673.710,5608.06,0.447710
102.312,741.407,0.0424973,681.116,20.00,4625.89,6.53969,20.0271,8.41553e-3,681.116,5785.60,0.490603
95.5687,846.866,0.0365002,688.521,20.00,4377.82,6.18900,20.0218,6.10420e-3,688.521,5404.28,0.537654
102.482,967.326,0.0320616,695.861,19.99,4567.81,6.45760,20.0285,4.88161e-3,695.861,5795.20,0.588771
100.307,1104.92,0.0305907,703.201,20.00,4554.84,6.43926,20.0243,3.73089e-3,703.201,5672.23,0.644666
96.8151,1262.09,0.0291277,710.541,20.00,4451.75,6.29351,20.0259,2.79482e-3,710.541,5474.76,0.705891
97.2687,1441.61,0.0257428,717.881,20.00,4434.02,6.26846,20.0197,2.13356e-3,717.881,5500.42,0.772991
97.9918,1646.66,0.0227048,725.287,20.00,4452.32,6.29432,20.0265,1.64202e-3,725.287,5541.31,0.847128
98.4490,1880.89,0.0202515,732.693,20.00,4459.32,6.30421,20.0299,1.26050e-3,732.693,5567.16,0.928353
99.1178,2148.43,0.0177707,740.033,20.00,4455.94,6.29943,20.0200,9.65379e-4,740.033,5604.98,1.01659
96.3690,2454.02,0.0158667,747.373,20.00,4393.89,6.21172,20.0322,7.29613e-4,747.373,5449.54,1.11319
,2803.09,0.0139515,,,,,,,,,
17683.9,3201.80,0.0123933,1.00000,1.00,707.355,1.00000,1000000,6.89999e-5,1.00000,1000000,1.00000
,3657.23,0.0117046,,,,,,,,,
17683.9,4028.64,0.0114633,1.00000,1.00,707.355,1.00000,1000000,4.35834e-5,1.00000,1000000,1.00000
96.6516,4490.08,0.0117122,754.713,20.00,4429.98,6.26273,20.0326,2.19732e-4,754.713,5465.52,1.21879
97.6053,5055.59,0.0117122,762.053,20.00,4382.98,6.19630,20.0209,1.71485e-4,762.053,5519.45,1.33481

File: 9_characterizationRheology/csv/pvk_dcm_00_4.csv
Filename,pvk_dcm_00_4
Instrument name,5333-0457
Operator,Osamu Katagiri
rundate,13/12/2019
Sample name,4_PVK_CHL
Geometry name,60.0mm 0.996944° cone plate, Peltier plate Steel 
Procedure name,Sample
,Flow ramp
proceduresegments,Flow ramp
[step]
Flow ramp - 1
Stress,Shear rate,Viscosity,Step time,Temperature,Normal stress,Axial force,Gap,Normal stress coefficient,Time,Torque,Velocity
Pa,1/s,Pa.s,s,°C,Pa,N,µm,Pa.s²,s,µN.m,rad/s
1.36190,8.01728e-3,169.871,5.96381,20.00,6.95405,9.83106e-3,20.0264,108189,5.96381,77.0136,1.39500e-4
1.74302,6.81285e-3,258.132,12.7140,20.00,-16.9611,-0.0239782,20.0305,-365423,12.7140,98.5655,1.18543e-4
2.26860,7.50373e-3,293.936,21.1682,20.00,0.928978,1.31331e-3,20.0325,16498.8,21.1682,128.286,1.30565e-4
2.77733,8.24118e-3,319.554,29.6223,20.00,-1.12610,-1.59198e-3,20.0318,-16580.4,29.6223,157.054,1.43396e-4
3.18231,9.02204e-3,340.356,38.0109,20.00,-10.2612,-0.0145064,20.0316,-126063,38.0109,179.955,1.56983e-4
3.54128,9.87952e-3,349.412,46.3995,20.00,-10.2693,-0.0145178,20.0349,-105213,46.3995,200.254,1.71903e-4
3.83314,0.0108209,348.062,54.7881,20.00,4.53284,6.40815e-3,20.0330,38711.9,54.7881,216.759,1.88283e-4
4.09227,0.0118585,340.494,63.1767,20.00,-11.5069,-0.0162675,20.0309,-81827.2,63.1767,231.412,2.06338e-4
4.29375,0.0129953,328.697,71.6309,20.00,12.6802,0.0179262,20.0317,75084.6,71.6309,242.806,2.26118e-4
4.50181,0.0142445,314.596,80.0850,20.00,13.2840,0.0187798,20.0289,65468.7,80.0850,254.571,2.47854e-4
4.68789,0.0155899,299.770,88.4736,20.00,31.5581,0.0446143,20.0305,129845,88.4736,265.094,2.71264e-4
4.86401,0.0170670,285.128,96.8622,20.00,33.0277,0.0466918,20.0314,113387,96.8622,275.053,2.96966e-4
5.05659,0.0186870,270.846,105.251,20.00,29.3435,0.0414835,20.0333,84029.9,105.251,285.943,3.25153e-4
5.25950,0.0204650,257.084,113.639,20.00,10.4439,0.0147648,20.0326,24936.9,113.639,297.418,3.56090e-4
5.47982,0.0224222,243.978,122.094,20.00,26.4081,0.0373336,20.0329,52526.8,122.094,309.877,3.90146e-4
5.69044,0.0245651,231.381,130.548,20.00,10.9638,0.0154997,20.0316,18168.6,130.548,321.787,4.27433e-4
5.90712,0.0268973,219.247,138.936,20.00,9.43304,0.0133356,20.0311,13038.7,138.936,334.040,4.68013e-4
6.11927,0.0294537,207.310,147.325,20.00,-0.676104,-9.55820e-4,20.0272,-779.351,147.325,346.037,5.12494e-4
6.32638,0.0322493,195.602,155.714,20.00,10.0288,0.0141779,20.0281,9642.96,155.714,357.748,5.61136e-4
6.52203,0.0353099,184.116,164.102,20.00,-1.14009,-1.61177e-3,20.0339,-914.425,164.102,368.812,6.14391e-4
6.69775,0.0386870,172.809,172.556,20.00,1.62432,2.29633e-3,20.0360,1085.28,172.556,378.749,6.73152e-4
6.87143,0.0423872,161.782,181.010,20.00,16.4437,0.0232467,20.0281,9152.29,181.010,388.570,7.37535e-4
7.03305,0.0464088,151.187,189.399,20.00,-4.70516,-6.65176e-3,20.0213,-2184.61,189.399,397.710,8.07512e-4
7.17933,0.0508116,141.091,197.788,20.00,2.11424,2.98893e-3,20.0245,818.894,197.788,405.981,8.84121e-4
7.31638,0.0556312,131.502,206.176,20.00,-8.95138,-0.0126547,20.0219,-2892.36,206.176,413.731,9.67982e-4
7.45743,0.0608147,122.569,214.565,20.00,-21.6772,-0.0306455,20.0223,-5861.21,214.565,421.708,1.05817e-3
7.60257,0.0666532,113.887,223.019,20.00,-20.7896,-0.0293907,20.0254,-4679.55,223.019,429.915,1.15976e-3
7.73652,0.0730311,105.802,231.473,20.00,-41.2255,-0.0582811,20.0255,-7729.46,231.473,437.490,1.27074e-3
7.85566,0.0799760,98.3276,239.862,20.00,-44.3907,-0.0627558,20.0276,-6940.20,239.862,444.227,1.39158e-3
7.99019,0.0875605,91.3336,248.250,20.00,-41.3769,-0.0584953,20.0303,-5396.87,248.250,451.835,1.52355e-3
8.14412,0.0958840,84.6984,256.639,20.00,-45.0061,-0.0636259,20.0320,-4895.30,256.639,460.539,1.66838e-3
8.27259,0.105059,78.4478,265.093,20.00,-27.2645,-0.0385443,20.0139,-2470.20,265.093,467.804,1.82802e-3
8.35658,0.115112,72.6686,273.547,20.00,-38.8591,-0.0549358,20.0253,-2932.59,273.547,472.553,2.00295e-3
8.45268,0.126044,67.4217,281.936,20.00,-48.8785,-0.0691004,20.0267,-3076.63,281.936,477.988,2.19316e-3
8.60401,0.138004,62.6494,290.325,20.00,-64.3974,-0.0910397,20.0299,-3381.29,290.325,486.545,2.40127e-3
8.81420,0.151117,58.4067,298.713,20.00,-69.0802,-0.0976599,20.0327,-3025.02,298.713,498.431,2.62942e-3
9.01878,0.165438,54.6156,307.102,20.00,-66.9225,-0.0946095,20.0373,-2445.14,307.102,510.000,2.87861e-3
9.26580,0.181275,51.0951,315.556,20.00,-61.4396,-0.0868582,20.0303,-1869.71,315.556,523.969,3.15417e-3
9.50872,0.198620,47.7883,324.010,20.00,-71.0717,-0.100475,20.0376,-1801.57,324.010,537.706,3.45598e-3
9.73297,0.217455,44.7338,332.399,20.00,-95.8506,-0.135506,20.0347,-2027.01,332.399,550.387,3.78371e-3
9.95534,0.238098,41.8896,340.787,20.00,-82.9224,-0.117229,20.0233,-1462.71,340.787,562.961,4.14290e-3
10.2012,0.260682,39.2871,349.176,20.00,-88.8436,-0.125600,20.0277,-1307.39,349.176,576.866,4.53586e-3
10.5008,0.285412,36.9649,357.564,20.00,-88.2692,-0.124788,20.0314,-1083.59,357.564,593.809,4.96615e-3
10.8571,0.312711,34.7922,366.019,20.00,-78.3102,-0.110708,20.0214,-800.815,366.019,613.953,5.44116e-3
11.2976,0.342630,32.8952,374.473,20.00,-82.5196,-0.116659,20.0210,-702.922,374.473,638.864,5.96174e-3
11.6025,0.375120,31.1304,382.861,20.00,-100.416,-0.141959,20.0328,-713.610,382.861,656.106,6.52707e-3
12.1597,0.410709,29.4856,391.250,20.00,-75.6311,-0.106921,20.0216,-448.365,391.250,687.617,7.14633e-3
12.5454,0.449674,27.9262,399.639,20.00,-73.7832,-0.104309,20.0119,-364.890,399.639,709.426,7.82431e-3
13.0250,0.492315,26.5150,408.027,20.00,-68.7753,-0.0972288,20.0168,-283.757,408.027,736.544,8.56626e-3
13.5494,0.539405,25.1577,416.481,20.00,-75.6823,-0.106993,20.0120,-260.114,416.481,766.203,9.38563e-3
14.0914,0.590991,23.9671,424.935,20.00,-51.6005,-0.0729485,20.0134,-147.738,424.935,796.849,0.0102832
14.7499,0.647033,22.9436,433.324,20.00,-63.0760,-0.0891715,20.0117,-150.664,433.324,834.089,0.0112584
15.5269,0.708409,22.0645,441.713,20.00,-62.8693,-0.0888793,20.0132,-125.277,441.713,878.025,0.0123263
16.4827,0.775590,21.3011,450.101,20.00,-54.0623,-0.0764288,20.0084,-89.8733,450.101,932.077,0.0134952
17.5398,0.849157,20.5620,458.490,20.00,-80.5692,-0.113902,20.0098,-111.736,458.490,991.853,0.0147753
18.5975,0.930379,19.8079,466.944,20.00,-74.7538,-0.105681,20.0118,-86.3602,466.944,1051.66,0.0161886
19.4658,1.01934,18.9992,475.398,20.00,-83.4510,-0.117976,20.0273,-80.3146,475.398,1100.76,0.0177365
20.3093,1.11602,18.1609,483.787,20.00,-89.6856,-0.126790,20.0206,-72.0073,483.787,1148.46,0.0194188
21.1033,1.22186,17.3044,492.175,20.00,-69.4689,-0.0982093,20.0331,-46.5313,492.175,1193.37,0.0212604
22.0360,1.33775,16.4992,500.564,20.00,-43.0356,-0.0608402,20.0270,-24.0478,500.564,1246.11,0.0232769
22.9927,1.46567,15.7161,509.018,20.00,-40.0701,-0.0566477,20.0186,-18.6529,509.018,1300.20,0.0255027
24.1471,1.60582,14.9428,517.472,20.00,-23.2724,-0.0329006,20.0241,-9.02503,517.472,1365.49,0.0279412
25.1172,1.75813,14.1748,525.861,20.00,-9.54485,-0.0134937,20.0224,-3.08793,525.861,1420.35,0.0305914
25.8622,1.92488,13.4236,534.250,20.00,2.84713,4.02504e-3,20.0262,0.768425,534.250,1462.47,0.0334928
26.6457,2.10743,12.6874,542.638,20.00,-41.7620,-0.0590396,20.0286,-9.40314,542.638,1506.78,0.0366693
27.5570,2.30729,11.9964,551.027,20.00,-85.5058,-0.120881,20.0251,-16.0617,551.027,1558.31,0.0401467
28.6581,2.52796,11.3834,559.481,20.00,-99.0022,-0.139961,20.0230,-15.4920,559.481,1620.58,0.0439863
29.8793,2.76962,10.8461,567.935,20.00,-101.383,-0.143327,20.0215,-13.2168,567.935,1689.63,0.0481912
31.3841,3.03231,10.3537,576.324,20.00,55.4901,0.0784472,20.0364,6.03489,576.324,1774.73,0.0527620
32.9950,3.31986,9.88817,584.712,20.00,-3.04900,-4.31043e-3,20.0229,-0.276642,584.712,1865.82,0.0577655
34.3878,3.63472,9.43232,593.101,20.00,-26.0455,-0.0368210,20.0177,-1.97147,593.101,1944.58,0.0632441
35.8306,3.97950,8.97352,601.489,20.00,-38.2363,-0.0540553,20.0226,-2.41446,601.489,2026.17,0.0692431
37.1349,4.36002,8.51971,609.944,20.00,-23.2294,-0.0328398,20.0236,-1.22197,609.944,2099.93,0.0758642
38.4990,4.77683,8.08626,618.398,20.00,9.77286,0.0138161,20.0199,0.428295,618.398,2177.07,0.0831166
40.1483,5.22989,7.68326,626.786,20.00,61.1213,0.0864083,20.0263,2.23464,626.786,2270.33,0.0910000
41.7734,5.72588,7.31342,635.175,20.00,150.604,0.212912,20.0250,4.59360,635.175,2362.23,0.0996301
43.6774,6.26899,6.99066,643.564,20.00,73.1370,0.103395,20.0309,1.86098,643.564,2469.90,0.109080
45.6610,6.86349,6.70304,651.952,20.00,27.7767,0.0392683,20.0298,0.589645,651.952,2582.07,0.119424
48.3456,7.51967,6.44662,660.406,20.00,-15.1792,-0.0214590,20.0180,-0.268442,660.406,2733.88,0.130842
51.2319,8.23877,6.20531,668.860,20.00,-3.90851,-5.52553e-3,20.0212,-0.0575820,668.860,2897.10,0.143354
54.1957,9.02002,5.96261,677.249,20.00,72.4986,0.102493,20.0184,0.891075,677.249,3064.70,0.156948
56.9048,9.87554,5.70920,685.638,20.00,173.797,0.245699,20.0203,1.78205,685.638,3217.89,0.171834
58.8907,10.8121,5.44648,694.026,20.00,174.712,0.246993,20.0244,1.49451,694.026,3330.19,0.188131
61.2323,11.8376,5.18272,702.415,20.00,126.471,0.178795,20.0237,0.902536,702.415,3462.61,0.205974
63.6994,12.9696,4.92676,710.869,20.00,205.336,0.290287,20.0218,1.22070,710.869,3602.12,0.225671
66.5571,14.2095,4.69666,719.323,20.00,374.330,0.529197,20.0192,1.85394,719.323,3763.71,0.247245
69.6752,15.5572,4.48394,727.712,20.00,303.593,0.429194,20.0267,1.25438,727.712,3940.04,0.270694
73.1154,17.0326,4.27714,736.100,20.00,271.681,0.384080,20.0190,0.936482,736.100,4134.58,0.296366
76.4504,18.6480,4.07567,744.489,20.00,223.991,0.316660,20.0305,0.644119,744.489,4323.17,0.324474
79.1879,20.4313,3.88461,752.943,20.00,309.137,0.437032,20.0163,0.740558,752.943,4477.97,0.355504
82.3089,22.3845,3.69697,761.397,20.00,584.237,0.825946,20.0197,1.16599,761.397,4654.46,0.389489
86.4390,24.5075,3.51851,769.786,20.00,412.019,0.582478,20.0267,0.685993,769.786,4888.01,0.426429
90.0228,26.8318,3.35336,778.174,20.00,269.824,0.381454,20.0215,0.374785,778.174,5090.67,0.466872
93.9671,29.3764,3.19867,786.563,20.00,658.636,0.931125,20.0167,0.763215,786.563,5313.72,0.511149
97.9846,32.1625,3.04651,794.952,20.00,534.055,0.755002,20.0230,0.516282,794.952,5540.90,0.559626
102.281,35.2383,2.90352,803.406,20.00,475.567,0.672317,20.0225,0.382984,803.406,5783.87,0.613146
106.638,38.6069,2.76576,811.860,20.00,656.425,0.927999,20.0123,0.440408,811.860,6030.24,0.671759
111.646,42.2686,2.63700,820.249,20.00,585.035,0.827074,20.0295,0.327451,820.249,6313.41,0.735472
116.215,46.2773,2.51694,828.637,20.00,805.697,1.13903,20.0217,0.376214,828.637,6571.81,0.805224
121.529,50.6661,2.40226,837.026,20.00,735.026,1.03912,20.0121,0.286330,837.026,6872.30,0.881589
127.499,55.4714,2.29144,845.414,20.00,835.063,1.18054,20.0276,0.271382,845.414,7209.88,0.965201
132.908,60.7759,2.18428,853.869,20.00,906.689,1.28180,20.0139,0.245469,853.869,7515.78,1.05750
138.784,66.5864,2.08068,862.323,20.00,966.034,1.36570,20.0224,0.217882,862.323,7848.08,1.15860
144.249,72.9015,1.97930,870.711,20.00,995.388,1.40720,20.0061,0.187292,870.711,8157.12,1.26848
150.324,79.8155,1.88180,879.100,20.00,1075.88,1.52100,20.0201,0.168885,879.100,8500.60,1.38879
156.339,87.3850,1.78814,887.489,20.00,1113.22,1.57378,20.0124,0.145783,887.489,8840.75,1.52050
162.411,95.6040,1.69902,895.812,20.00,1163.77,1.64525,20.0205,0.127326,895.812,9184.12,1.66351
