Repository: KiraSensei13/MNT_ITESM_Thesis

File: Viscosity/csv/ps_thf_01_2.csv
Stress,Shear rate,Viscosity,Step time,Temperature,Normal stress
Pa,1/s,Pa.s,s,°C,Pa
0.0138892,6.87E-03,2.02155,11.1412,20,54.9424
0.0149566,7.55E-03,1.98198,18.5467,20,54.0607
0.015726,8.26E-03,1.90338,25.9523,20,54.3463
0.0167101,9.05E-03,1.84642,33.2923,20,53.7889
0.0177712,9.92E-03,1.79109,40.6324,20,53.393
0.0187871,0.0108611,1.72975,47.9724,20,53.4202
0.0201885,0.0119105,1.69502,55.3124,20,53.3112
0.0213983,0.0130457,1.64026,62.718,20,53.9912
0.022912,0.0143024,1.60197,70.1236,20,53.1013
0.0245043,0.0156467,1.5661,77.4636,20,53.0716
0.0261109,0.0171546,1.52209,84.8036,20,53.159
0.0280662,0.0187916,1.49355,92.1436,20,53.2463
0.0300979,0.0205726,1.46301,99.4837,20,54.4111
0.0324083,0.0225597,1.43655,106.889,20,53.2649
0.0348641,0.0247204,1.41034,114.295,20,53.1702
0.0375788,0.0270832,1.38753,121.635,20,54.1753
0.0405236,0.0296549,1.36651,128.975,20,53.6966
0.0438687,0.0324804,1.35062,136.315,20,53.3599
0.0472793,0.0355735,1.32906,143.655,20,53.452
0.0513069,0.0390014,1.31551,151.061,20,54.1275
0.0555732,0.0427491,1.29998,158.466,20,53.6744
0.0601627,0.0468166,1.28507,165.806,20,54.336
0.0652243,0.0512762,1.27202,173.146,20,53.6487
0.0706571,0.0561641,1.25805,180.486,20,54.601
0.0768666,0.0614171,1.25155,187.826,20,54.0367
0.0836534,0.0673673,1.24175,195.232,20,53.7226
0.0909078,0.0738165,1.23154,202.637,20,54.4672
0.09898,0.0808957,1.22355,209.977,20,54.3277
0.107736,0.0885736,1.21635,217.317,20,54.5289
0.117409,0.0970384,1.20993,224.657,20,53.4741
0.127937,0.106295,1.20361,231.997,20,53.9061
0.13959,0.116514,1.19806,239.403,20,53.7775
0.152182,0.127737,1.19137,246.809,20,53.2194
0.166214,0.139897,1.18811,254.149,20,54.2155
0.181165,0.153207,1.18248,261.489,20,52.999
0.197955,0.167842,1.17942,268.829,20,53.8551
0.216421,0.183835,1.17726,276.169,20,54.184
0.236977,0.201506,1.17603,283.574,20,53.5844
0.259569,0.220889,1.17511,290.98,20,53.1196
0.285194,0.241929,1.17884,298.32,20,54.4823
0.312455,0.264979,1.17917,305.66,20,53.3511
0.341582,0.290225,1.17696,313,20,53.021
0.375048,0.317858,1.17992,320.34,20,54.0995
0.412221,0.348438,1.18305,327.746,20.01,53.2117
0.453083,0.381921,1.18632,335.151,20,53.6253
0.496077,0.418301,1.18593,342.491,20,52.4691
0.54239,0.45814,1.1839,349.831,20,53.6132
0.59293,0.501791,1.18163,357.171,20,52.607
0.647461,0.549589,1.17808,364.511,20,52.6705
0.70788,0.602396,1.17511,371.917,20,53.859
0.773849,0.660316,1.17194,379.322,20,52.3955
0.845317,0.723206,1.16885,386.662,20,52.3554
0.92424,0.79208,1.16685,394.002,20,52.9925
1.0107,0.867509,1.16506,401.342,20,52.4475
1.10818,0.95014,1.16634,408.683,20,53.2714
1.21572,1.04148,1.1673,416.088,20.01,52.4911
1.32985,1.14154,1.16496,423.494,20,53.8011
1.45291,1.25027,1.16208,430.834,20,52.9095
1.58498,1.36934,1.15748,438.174,20,51.1463
1.7327,1.49978,1.1553,445.514,20,53.575
1.9016,1.64253,1.15773,452.854,20,52.0389
2.08234,1.80053,1.15651,460.259,20,51.3732
2.28064,1.97349,1.15563,467.665,20,52.6627
2.48557,2.16146,1.14995,475.005,20,50.3252
2.71453,2.3672,1.14673,482.345,20,52.5804
2.97265,2.59276,1.14652,489.685,20,50.6046
3.25447,2.83961,1.1461,497.025,20,51.5816
3.56571,3.11254,1.14559,504.431,20,53.4333
3.89957,3.4117,1.143,511.836,20,49.0731
4.27772,3.73669,1.14479,519.176,20,49.1172
4.67513,4.09241,1.14239,526.516,20,52.3854
5.1194,4.4822,1.14216,533.856,20,50.1825
5.60386,4.90894,1.14156,541.196,20,52.6064
6.14028,5.38086,1.14113,548.602,20,50.3373
6.72844,5.89803,1.14079,556.007,20,50.7532
7.36925,6.45968,1.14081,563.347,20,51.5495
8.05738,7.07473,1.1389,570.688,20,47.5466
8.82531,7.74846,1.13898,578.028,20,51.0432
9.67121,8.48631,1.13962,585.368,20,49.0977
10.6063,9.30212,1.14021,592.773,20,49.7227
11.6393,10.196,1.14156,600.179,20,54.5312
12.7599,11.167,1.14265,607.519,20,49.3692
13.9793,12.2305,1.14298,614.859,19.99,50.5488
15.3158,13.3951,1.14338,622.199,20,54.6656
16.7838,14.6706,1.14404,629.539,20,51.8563
18.3889,16.0809,1.14353,636.944,20,52.3867
20.1496,17.6265,1.14315,644.35,20,50.3479
22.0736,19.3048,1.14342,651.69,20,54.0126
24.1657,21.1432,1.14295,659.03,20,52.6376
26.4717,23.1566,1.14316,666.37,20,53.3415
28.984,25.3617,1.14283,673.71,20,50.5067
31.7633,27.7997,1.14258,681.116,20,60.1161
34.7962,30.4715,1.14193,688.521,20,47.6467
38.1206,33.3729,1.14226,695.861,20,57.5006
41.7357,36.5512,1.14184,703.201,20,56.3288
45.7102,40.0316,1.14185,710.541,20,53.6229
50.1349,43.8438,1.14349,717.881,20,59.2437
54.9629,48.0585,1.14367,725.287,20,54.3354
60.2047,52.6771,1.1429,732.693,20,61.5406
65.8975,57.6933,1.1422,740.033,20,61.8653
72.0666,63.1873,1.14052,747.373,20,55.0998
78.8702,69.2042,1.13967,754.713,20,66.1284
86.2873,75.7945,1.13844,762.053,20,63.2019
94.435,83.0805,1.13667,769.458,20,66.5537
103.36,91.0649,1.13501,776.864,20,72.3538
112.897,99.7366,1.13195,784.204,20,68.3374
123.111,109.234,1.12704,791.544,20,82.8579
134.206,119.636,1.12178,798.884,20,76.7269
146.067,131.029,1.11477,806.224,20,85.0278
158.376,143.625,1.10271,813.629,20,96.835
168.656,157.429,1.07131,821.035,20,94.2109
174.124,172.418,1.00989,828.375,20,120.42
196.305,188.837,1.03955,835.715,20,126.309
212.461,206.82,1.02727,843.055,20,131.51
231.025,226.517,1.0199,850.395,20,133.339
235.433,248.295,0.948197,857.801,20,159.108
225.608,272.145,0.828996,865.206,20,243.901
253.605,298.065,0.850837,872.546,20,265.65
297.858,326.455,0.912402,879.886,20,223.774
331.85,357.536,0.928158,887.226,20,265.105
370.02,391.585,0.94493,894.566,20,279.936
404.363,429.229,0.94207,901.972,20,302.842
435.773,470.478,0.926236,909.378,20,348.33
480.117,515.28,0.931758,916.718,20,375.23
526.25,564.349,0.932491,924.058,20,421.389
573.239,618.091,0.927434,931.398,20.01,482.082
616.453,676.948,0.910636,938.738,20,523.601
672.612,742.023,0.906457,946.143,20,627.114
732.072,813.334,0.900088,953.549,20,673.678
793.954,890.786,0.891296,960.889,20.01,760.074
859.116,975.612,0.880592,968.229,20.01,869.945
927.532,1068.52,0.868056,975.569,20.01,934.753
999.373,1170.27,0.853969,982.909,20.02,1061.78
1075.69,1282.77,0.838568,990.315,20.01,1168.64
1156.35,1406.04,0.822412,997.72,20.02,1283.25
1240.62,1539.94,0.805629,1005.06,20.01,1446.23
1329.81,1686.58,0.788465,1012.4,20.01,1560.28
1423.22,1847.19,0.770477,1019.74,20.01,1743.27
1519.67,2023.09,0.751163,1027.08,20.01,1913.26
1621.69,2217.57,0.731292,1034.49,20.02,2067.23
1727.05,2430.69,0.710519,1041.89,20.02,2302.02
1833.21,2662.16,0.688618,1049.23,20.02,2480.72
1933.01,2915.67,0.662974,1056.57,20.02,2708.19

File: Viscosity/csv/ps_thf_01_4.csv
Stress,Shear rate,Viscosity,Step time,Temperature,Normal stress
Pa,1/s,Pa.s,s,°C,Pa
0.0407158,6.56E-03,6.20433,4.39094,20.01,-21.0942
0.0425113,6.88E-03,6.18271,11.1412,20.01,-25.1579
0.0463362,7.54E-03,6.14918,18.5467,20,-20.3389
0.0507378,8.25E-03,6.14743,25.9523,20.01,-22.9838
0.0560628,9.05E-03,6.19199,33.2923,20.01,-22.0402
0.0606207,9.91E-03,6.11619,40.6324,20.01,-22.0996
0.0661705,0.0108609,6.09253,47.9724,20.01,-24.9167
0.0715978,0.0118983,6.01747,55.3124,20,-23.8148
0.0788169,0.0130382,6.04509,62.718,20.01,-27.7242
0.0858174,0.0142935,6.00395,70.1236,20,-23.7827
0.09376,0.0156573,5.98825,77.4636,20,-26.0515
0.102395,0.0171409,5.97374,84.8036,20.01,-22.8749
0.111949,0.0187786,5.96151,92.1436,20,-22.0835
0.121728,0.0205753,5.91619,99.4837,20,-21.1615
0.133922,0.0225592,5.93647,106.889,20,-27.0854
0.145855,0.0247271,5.89857,114.295,20,-27.324
0.160644,0.0270814,5.93189,121.635,20,-25.2417
0.175465,0.0296508,5.91771,128.975,20.01,-25.869
0.192334,0.0324815,5.92134,136.315,20,-20.1648
0.210883,0.0355744,5.92793,143.655,20,-25.358
0.231221,0.0389975,5.92911,151.061,20,-25.9459
0.254188,0.0427465,5.94639,158.466,20,-29.2188
0.278852,0.0468176,5.95614,165.806,20,-26.5047
0.306207,0.0512792,5.97137,173.146,20,-22.7009
0.336337,0.0561662,5.98824,180.486,20,-26.5485
0.369696,0.0614372,6.01747,187.826,20,-24.4227
0.406468,0.0673432,6.03577,195.232,20,-26.7315
0.447408,0.0738348,6.05958,202.637,20,-30.4282
0.491603,0.0808698,6.07895,209.977,20,-28.0514
0.540779,0.0885884,6.10439,217.317,20,-26.1848
0.594712,0.0970315,6.12906,224.657,20,-26.4264
0.654273,0.106278,6.15624,231.997,20,-27.4644
0.720535,0.116523,6.18364,239.403,20,-27.9708
0.795091,0.12771,6.22578,246.809,20,-28.0037
0.875778,0.13989,6.26047,254.149,20,-29.5865
0.966017,0.153242,6.30385,261.489,20,-30.6904
1.06391,0.167825,6.33944,268.829,20,-29.5364
1.17679,0.183799,6.40261,276.169,20,-24.3456
1.30115,0.201517,6.45678,283.574,20,-34.5219
1.43984,0.220897,6.51813,290.98,20,-25.8537
1.59095,0.24192,6.57634,298.32,20,-27.3229
1.75904,0.264956,6.63898,305.66,20,-29.21
1.9458,0.290197,6.7051,313,20,-29.2043
2.15349,0.31785,6.77519,320.34,20,-30.0659
2.38435,0.34842,6.84333,327.746,20,-33.4952
2.63956,0.381934,6.91105,335.151,20,-26.5292
2.91896,0.418293,6.97826,342.491,20,-33.5758
3.22466,0.458143,7.03854,349.831,20,-32.7056
3.55719,0.501747,7.08961,357.171,20,-28.6977
3.91914,0.54953,7.1318,364.511,20,-29.971
4.31034,0.602412,7.15515,371.917,20,-28.7176
4.73434,0.660272,7.17029,379.322,20.01,-31.9822
5.18576,0.723216,7.17042,386.662,20,-33.1317
5.66833,0.79205,7.15653,394.002,20,-35.794
6.18183,0.867522,7.12585,401.342,20,-34.334
6.72806,0.950086,7.08153,408.683,20,-31.2714
7.31822,1.04141,7.02725,416.088,20,-25.75
7.94757,1.14156,6.962,423.494,20,-16.2896
8.60339,1.25025,6.88134,430.834,20,-15.6802
9.28507,1.36934,6.78071,438.174,20,-24.3931
10.0142,1.49969,6.67753,445.514,20,-36.1152
10.7965,1.64259,6.57283,452.854,20,-42.6988
11.6412,1.80042,6.46581,460.259,20,-40.369
12.5427,1.97349,6.35561,467.665,20,-29.2821
13.4908,2.16142,6.24162,475.005,20,-34.4648
14.5141,2.36725,6.13122,482.345,20,-39.386
15.64,2.59266,6.03244,489.685,20,-29.2952
16.8854,2.83955,5.9465,497.025,20,-26.5075
18.2787,3.11252,5.87264,504.431,20,-33.39
19.8365,3.41164,5.81437,511.836,20,-37.406
21.5531,3.73656,5.76816,519.176,20,-31.758
23.4573,4.09232,5.73204,526.516,20,-23.3945
25.5679,4.48207,5.70449,533.856,20,-15.7904
27.9339,4.90888,5.69048,541.196,20,-41.8808
30.5824,5.38075,5.68368,548.602,20,-48.4067
33.53,5.89788,5.68509,556.007,20,-10.9113
36.6863,6.45945,5.67948,563.347,20,-61.4098
40.096,7.07459,5.6676,570.688,20,-29.0955
43.9001,7.7483,5.66577,578.028,20,-10.8282
48.0513,8.48614,5.66233,585.368,20,9.34148
52.6309,9.30186,5.65811,592.773,20,14.6124
57.5657,10.1959,5.64596,600.179,20,-5.47793
62.8145,11.1668,5.62511,607.519,20,-31.3641
68.5378,12.2302,5.604,614.859,20,-6.76673
74.9241,13.3947,5.59355,622.199,20,15.6723
82.0818,14.6704,5.59507,629.539,20,-6.80393
89.8014,16.0806,5.58446,636.944,20,-22.4664
98.1286,17.6259,5.56729,644.35,20,41.4841
107.408,19.3046,5.56389,651.69,20,-6.3243
117.333,21.1427,5.54958,659.03,20,18.4742
128.037,23.1562,5.52928,666.37,20,46.656
139.686,25.3611,5.50789,673.71,20,27.3383
152.513,27.7992,5.48622,681.116,20,57.586
166.807,30.4707,5.47435,688.521,20,93.4377
181.266,33.3725,5.43159,695.861,20,55.2896
197.143,36.5504,5.39373,703.201,20,115.494
214.584,40.0308,5.36046,710.541,20,129.763
232.574,43.843,5.3047,717.881,20,148.533
250.462,48.0581,5.21165,725.287,20,176.324
261.566,52.6767,4.9655,732.693,20,182.566
273.282,57.6927,4.73685,740.033,20,230.608
286.732,63.1863,4.53788,747.373,20,253.332
308.016,69.2038,4.45085,754.713,20,327.731
332.176,75.7917,4.38275,762.053,20,326.043
359.537,83.081,4.32755,769.458,20,399.264
380.37,91.0621,4.17703,776.864,20,422.319
441.894,99.7386,4.43052,784.204,20,395.453
421.097,109.233,3.85503,791.544,20,413.727
437.678,119.637,3.6584,798.884,20,440.98
410.422,131.032,3.13223,806.224,20,609.354
384.551,143.625,2.67747,813.629,20,765.931
388.192,157.425,2.46588,821.035,20,794.016
376.689,172.426,2.18464,828.375,20,806.065
334.513,188.841,1.7714,835.715,20,909.153
301.816,206.825,1.45928,843.055,20,936.178
256.328,226.521,1.13159,850.395,20,974.746
204.575,248.3,0.823904,857.801,20,1048.12
180.432,272.145,0.662998,865.206,20,913.099
205.974,298.042,0.691091,872.546,20,960.191
233.436,326.48,0.715009,879.886,20,1211.68
240.374,357.538,0.672305,887.226,20,1385.95
258.517,391.583,0.660186,894.566,20,1502.32
284.316,429.23,0.662387,901.972,20,1558.58
323.947,470.477,0.68855,909.378,20,1727.34
356.657,515.297,0.692139,916.718,20,1899.7
298.104,564.35,0.528225,924.058,20,1756.05
302.481,618.091,0.48938,931.398,20,1997.16
337.858,676.951,0.499088,938.738,20,2079.13
375.23,742.03,0.505681,946.143,20,2266.45
408.868,813.344,0.502699,953.549,20,2431.87
408.859,890.786,0.458986,960.889,20.01,2486.83
417.912,975.617,0.428356,968.229,20,2666.34
478.013,1068.52,0.44736,975.569,20,2837.82
529.405,1170.27,0.45238,982.909,20,3085.62
601.083,1282.76,0.468585,990.315,20.01,3321.44
680.927,1406.03,0.484289,997.72,20.01,3553.48
729.657,1540.14,0.47376,1005.06,20.01,3644.15

File: Viscosity/csv/psb_thfdmf_00_8.csv
Stress,Shear rate,Viscosity,Step time,Temperature,Normal stress
MPa,1/s,Pa.s,s,°C,MPa
-9.51E-09,5.97E-03,-1.59321,3.36367,19.98,-3.35E-05
-2.93E-09,7.44E-03,-0.394055,10.3732,19.98,-3.26E-05
-2.97E-09,8.26E-03,-0.359329,17.6079,19.99,-3.41E-05
-3.06E-09,9.28E-03,-0.329858,24.7857,19.99,-3.44E-05
-2.82E-09,0.0103073,-0.273596,31.5228,19.99,-3.67E-05
-2.86E-09,0.0115377,-0.24793,38.4697,19.99,-3.75E-05
-2.73E-09,0.0129208,-0.21165,45.482,20,-3.77E-05
-2.81E-09,0.0144769,-0.194287,52.4944,20,-3.75E-05
-2.76E-09,0.0161974,-0.170447,59.4412,20,-3.79E-05
-2.82E-09,0.0181153,-0.155911,66.388,20,-3.75E-05
-2.84E-09,0.0202872,-0.139868,73.4004,20,-3.75E-05
-2.80E-09,0.0227193,-0.123449,80.4127,20,-3.76E-05
-2.71E-09,0.0254303,-0.106528,87.3595,20,-3.85E-05
-2.76E-09,0.0284319,-0.0969352,94.3063,20,-3.84E-05
-2.76E-09,0.0318029,-0.0867916,101.253,20,-3.85E-05
-2.70E-09,0.0356162,-0.075714,108.266,20,-3.86E-05
-2.74E-09,0.0398951,-0.0687539,115.278,20,-3.86E-05
-2.69E-09,0.0446253,-0.0603624,122.225,20,-3.86E-05
-2.66E-09,0.0499235,-0.0532539,129.171,20,-3.90E-05
-2.49E-09,0.0559113,-0.0445474,136.184,20,-3.94E-05
-2.35E-09,0.0625315,-0.0375837,143.196,20,-4.03E-05
-2.24E-09,0.0699527,-0.032002,150.143,20,-4.02E-05
-2.02E-09,0.0782902,-0.025788,157.09,20,-3.95E-05
-1.80E-09,0.0875817,-0.020598,164.037,20,-3.99E-05
-1.55E-09,0.0980874,-0.0157917,171.049,20,-4.00E-05
-1.17E-09,0.109865,-0.0106876,178.061,20,-4.02E-05
-7.72E-10,0.122935,-6.28E-03,185.008,20,-3.98E-05
-3.29E-10,0.137491,-2.40E-03,191.955,20,-4.03E-05
1.20E-10,0.154,7.81E-04,198.967,20,-4.06E-05
8.29E-10,0.172443,4.81E-03,205.98,20,-4.03E-05
1.54E-09,0.193018,7.99E-03,212.926,20,-4.03E-05
2.52E-09,0.2159,0.0116501,219.873,20,-4.04E-05
3.87E-09,0.241747,0.0160015,226.886,20,-4.06E-05
5.22E-09,0.270838,0.0192789,233.898,20,-4.01E-05
7.17E-09,0.302962,0.0236631,240.845,20,-4.11E-05
9.61E-09,0.338969,0.028339,247.792,20,-4.08E-05
1.21E-08,0.379237,0.0319362,254.738,20,-4.10E-05
1.45E-08,0.424712,0.0340653,261.751,20,-4.06E-05
1.68E-08,0.475629,0.0352741,268.763,20,-4.12E-05
1.90E-08,0.53211,0.035728,275.71,20,-4.02E-05
2.14E-08,0.595268,0.035958,282.657,20,-4.08E-05
2.37E-08,0.666768,0.0354985,289.669,20,-4.06E-05
2.59E-08,0.746631,0.0346599,296.681,20,-4.09E-05
2.94E-08,0.835197,0.0351983,303.628,20,-4.14E-05
3.38E-08,0.934368,0.0361665,310.575,20,-4.08E-05
3.65E-08,1.04649,0.0349234,317.587,20,-4.11E-05
4.03E-08,1.17195,0.0343924,324.6,20,-4.07E-05
4.66E-08,1.31096,0.0355841,331.547,20,-4.07E-05
4.94E-08,1.46684,0.0336582,338.493,20,-4.11E-05
5.66E-08,1.64072,0.0344684,345.44,20,-4.08E-05
6.46E-08,1.83746,0.0351368,352.453,20,-4.09E-05
7.51E-08,2.05795,0.036508,359.465,20,-4.09E-05
7.83E-08,2.30202,0.0340212,366.412,20,-4.12E-05
7.79E-08,2.57552,0.0302452,373.359,20,-4.17E-05
9.40E-08,2.88407,0.0325874,380.371,20,-4.14E-05
1.15E-07,3.22992,0.0355528,387.383,20,-4.17E-05
1.24E-07,3.61338,0.0342042,394.33,20,-4.12E-05
1.35E-07,4.04223,0.0334071,401.277,20,-4.18E-05
1.52E-07,4.52219,0.0336584,408.224,20,-4.13E-05
1.68E-07,5.06433,0.0332358,415.236,20,-4.09E-05
1.90E-07,5.67152,0.0335846,422.248,20,-4.05E-05
2.12E-07,6.34455,0.0334594,429.195,20,-3.98E-05
2.39E-07,7.0978,0.0336643,436.142,20,-4.09E-05
2.68E-07,7.94914,0.0336529,443.154,20,-4.08E-05
2.98E-07,8.90158,0.0334867,450.167,20,-4.20E-05
3.34E-07,9.95841,0.0335193,457.114,20,-4.26E-05
3.73E-07,11.1406,0.0334658,464.06,20,-4.24E-05
4.18E-07,12.4764,0.033504,471.073,20,-4.01E-05
4.67E-07,13.9718,0.033429,478.085,20,-3.92E-05
5.24E-07,15.6307,0.0335547,485.032,20,-4.13E-05
5.85E-07,17.486,0.033437,491.979,20,-3.83E-05
6.55E-07,19.5615,0.0334746,498.926,20,-3.72E-05
7.34E-07,21.9074,0.0334859,505.938,20,-3.72E-05
8.21E-07,24.5333,0.0334615,512.95,20,-3.45E-05
9.18E-07,27.4455,0.0334427,519.897,20,-3.60E-05
1.03E-06,30.7034,0.0334401,526.844,20,-3.36E-05
1.15E-06,34.3853,0.0334236,533.856,20,-3.48E-05
1.29E-06,38.5069,0.0334251,540.869,20,-3.35E-05
1.44E-06,43.0777,0.0334195,547.815,20,-3.39E-05
1.61E-06,48.1915,0.0334086,554.762,20,-3.38E-05
1.80E-06,53.9119,0.0334027,561.709,20,-3.22E-05
2.02E-06,60.3769,0.0333967,568.721,20,-3.33E-05
2.26E-06,67.614,0.0333912,575.734,20,-3.04E-05
2.53E-06,75.6401,0.0333934,582.681,20,-3.22E-05
2.82E-06,84.6189,0.0333797,589.627,20,-3.16E-05
3.16E-06,94.562,0.0333704,596.509,20,-3.20E-05

File: Viscosity/csv/psms_dmf_00_7.csv
Stress,Shear rate,Viscosity,Step time,Temperature,Normal stress
Pa,1/s,Pa.s,s,°C,Pa
6.32E-03,6.24E-03,1.01315,4.72447,19.99,-100.539
2.35E-03,6.88E-03,0.341472,12.714,19.99,-104.62
2.32E-03,7.54E-03,0.307083,21.1682,20,-107.93
2.38E-03,8.26E-03,0.288337,29.6223,20,-109.803
2.43E-03,9.05E-03,0.268449,38.0109,20,-110.285
2.47E-03,9.90E-03,0.24928,46.3995,20,-110.692
2.54E-03,0.0108399,0.234051,54.7881,20,-111.266
2.61E-03,0.0118704,0.219759,63.1767,20,-111.369
2.71E-03,0.0129993,0.208752,71.6309,20,-111.795
2.97E-03,0.0142363,0.208764,80.085,20,-111.983
3.34E-03,0.0155945,0.214164,88.4736,20,-112.309
3.67E-03,0.0170763,0.215124,96.8622,20,-112.118
4.12E-03,0.0186884,0.220673,105.251,20,-112.189
4.76E-03,0.0204501,0.232921,113.639,20,-112.23
5.20E-03,0.0224332,0.232019,122.094,20,-112.384
5.73E-03,0.0245519,0.233538,130.548,20,-112.734
6.92E-03,0.026866,0.257468,138.936,20,-112.898
9.27E-03,0.0294351,0.314849,147.325,20,-112.444
0.0103525,0.0322541,0.320968,155.714,20,-112.673
0.0101745,0.0353193,0.288071,164.102,20,-113.116
0.0113132,0.0386766,0.292508,172.556,20,-112.783
0.0125742,0.0423752,0.296736,181.01,20,-112.852
0.0152066,0.0464198,0.32759,189.399,20,-112.766
0.0155797,0.0507897,0.306749,197.788,20,-112.31
0.0183528,0.0555978,0.330099,206.176,20,-112.68
0.02066,0.0608334,0.339617,214.565,20,-112.247
0.0226599,0.0666415,0.340027,223.019,20,-113.041
0.0259589,0.0730508,0.355354,231.473,20,-112.756
0.0269671,0.0799583,0.337265,239.862,20,-113.121
0.0265359,0.0875998,0.302922,248.25,20,-112.485
0.0277388,0.0958735,0.289327,256.639,20,-112.735
0.0292291,0.105047,0.278248,265.093,20,-112.455
0.0302806,0.11513,0.263012,273.547,20,-113.103
0.0283673,0.126078,0.224997,281.936,20,-113.478
0.0294374,0.137996,0.213321,290.325,20,-113.338
0.0289465,0.151087,0.191588,298.713,20,-113.444
0.0284604,0.165524,0.171941,307.102,20,-112.9
0.0209737,0.18135,0.115654,315.556,20,-113.157
0.0177296,0.198598,0.0892739,324.01,20,-113.879
0.0192754,0.217468,0.0886357,332.399,20,-113.446
0.0152178,0.238124,0.0639073,340.787,20,-113.734
0.0138811,0.260786,0.0532279,349.176,20,-113.461
0.0122969,0.285367,0.0430915,357.564,20,-113.845
0.0146088,0.31271,0.0467166,366.019,20,-113.724
0.0179295,0.342668,0.0523232,374.473,20,-113.531
0.0186615,0.375172,0.0497411,382.861,20,-113.268
0.0177721,0.410727,0.0432698,391.25,20,-113.103
0.0186702,0.449679,0.041519,399.639,20,-113.086
0.0104832,0.492483,0.0212865,408.027,20,-113.653
5.64E-03,0.539531,0.0104458,416.481,20,-114.109
5.21E-03,0.591043,8.82E-03,424.935,20,-114.11
5.60E-03,0.647072,8.66E-03,433.324,20,-114.517
9.11E-03,0.7083,0.0128575,441.713,20,-114.348
8.58E-03,0.77566,0.0110604,450.101,20,-114.085
4.99E-03,0.849456,5.87E-03,458.49,20,-114.1
4.46E-03,0.930326,4.80E-03,466.944,20,-114.183
8.03E-03,1.01933,7.88E-03,475.398,20,-114.367
6.82E-03,1.11617,6.11E-03,483.787,20,-114.616
2.70E-03,1.22226,2.21E-03,492.175,20,-114.072
-2.06E-03,1.33807,-1.54E-03,500.564,20,-113.786
1.40E-04,1.46541,9.55E-05,509.018,20,-113.408
1.33E-03,1.60606,8.26E-04,517.472,20,-114.076
-2.65E-03,1.7584,-1.51E-03,525.861,20,-114.098
-9.58E-04,1.92482,-4.98E-04,534.25,20,-113.316
-1.44E-04,2.10751,-6.84E-05,542.638,20,-112.303
1.47E-03,2.30706,6.38E-04,551.027,20,-110.828
3.24E-03,2.52825,1.28E-03,559.481,20,-109.646
9.12E-03,2.7696,3.29E-03,567.935,20,-108.34
5.77E-03,3.03253,1.90E-03,576.324,20,-108.808
3.26E-03,3.32027,9.81E-04,584.712,20,-109.582
6.97E-03,3.63451,1.92E-03,593.101,20,-107.85
0.018787,3.97958,4.72E-03,601.489,20,-107.455
0.0200678,4.35993,4.60E-03,609.944,20,-112.386
0.0294982,4.77734,6.17E-03,618.398,20,-113.852
0.0105351,5.23039,2.01E-03,626.786,20,-113.577
3.46E-03,5.7262,6.04E-04,635.175,20,-113.898
7.81E-03,6.26913,1.25E-03,643.564,20,-109.802
0.0101317,6.86391,1.48E-03,651.952,20,-105.116
8.93E-03,7.51968,1.19E-03,660.406,20,-107.242
0.0197403,8.23868,2.40E-03,668.86,20,-112.033
0.0210665,9.02116,2.34E-03,677.249,20,-115.2
0.0152483,9.87591,1.54E-03,685.638,20,-112.252
0.0186029,10.8126,1.72E-03,694.026,20,-105.416
0.0337839,11.8377,2.85E-03,702.415,20,-109.853
0.0404545,12.9705,3.12E-03,710.869,20,-117.708
0.0635858,14.208,4.48E-03,719.323,20,-108.143
0.103081,15.5589,6.63E-03,727.712,20,-106.257
0.132187,17.0333,7.76E-03,736.1,20,-115.199
0.195028,18.6474,0.0104587,744.489,20,-101.901
0.139441,20.4336,6.82E-03,752.943,20,-113.848
0.123059,22.3847,5.50E-03,761.397,20,-104.269
0.168624,24.5082,6.88E-03,769.786,20,-114.048
0.224611,26.8324,8.37E-03,778.174,20,-101.057
0.138197,29.3789,4.70E-03,786.563,20,-108.943
0.0754267,32.1633,2.35E-03,794.952,20,-113.095
0.170642,35.2398,4.84E-03,803.406,20,-107.353
0.121991,38.6091,3.16E-03,811.86,20,-107.145
0.107553,42.2701,2.54E-03,820.249,20,-108.766
0.0986406,46.2785,2.13E-03,828.637,20,-109.951
0.119763,50.6656,2.36E-03,837.026,20,-109.033
0.130268,55.4741,2.35E-03,845.414,20,-106.686
0.216491,60.7793,3.56E-03,853.869,20,-105.395
0.214515,66.5855,3.22E-03,862.323,20,-105.391
0.175946,72.9059,2.41E-03,870.711,20,-108.583
0.191819,79.8187,2.40E-03,879.1,20,-107.303
0.18158,87.3881,2.08E-03,887.489,20,-108.854
0.175903,95.6064,1.84E-03,895.812,20,-108.647

File: Viscosity/csv/psms_dmf_00_8.csv
Stress,Shear rate,Viscosity,Step time,Temperature,Normal stress
Pa,1/s,Pa.s,s,°C,Pa
9.65E-03,6.04E-03,1.59645,5.13973,19.99,-79.2901
9.43E-03,6.88E-03,1.37101,12.714,19.99,-80.2883
9.39E-03,7.54E-03,1.24581,21.1682,20,-81.2917
9.10E-03,8.26E-03,1.10269,29.6223,20,-82.1069
9.04E-03,9.04E-03,1.00014,38.0109,20,-82.8283
9.14E-03,9.91E-03,0.923135,46.3995,20,-83.8678
9.02E-03,0.0108494,0.831562,54.7881,20,-83.8636
8.89E-03,0.0118714,0.748448,63.1767,20,-84.1728
8.87E-03,0.0130068,0.681883,71.6309,20,-84.7587
9.00E-03,0.0142479,0.631508,80.085,20,-84.7927
9.29E-03,0.0155902,0.595644,88.4736,20,-68.6094
9.70E-03,0.0170764,0.568305,96.8622,20,-70.8747
9.83E-03,0.0186991,0.525441,105.251,20,-72.8479
0.0100926,0.0204742,0.492942,113.639,20,-74.1433
9.74E-03,0.0224603,0.433862,122.094,20,-74.3685
9.16E-03,0.0245829,0.37272,130.548,20,-75.7062
9.20E-03,0.0269117,0.341772,138.936,20,-76.4229
9.18E-03,0.0294626,0.311449,147.325,20,-77.0992
9.10E-03,0.0322676,0.281925,155.714,20,-77.6456
8.70E-03,0.0353194,0.246362,164.102,20,-78.1337
9.26E-03,0.0386871,0.23924,172.556,20,-78.6672
9.70E-03,0.0424083,0.228629,181.01,20,-79.0003
9.50E-03,0.0464104,0.204751,189.399,20,-79.465
9.46E-03,0.0508186,0.186074,197.788,20,-80.0983
9.43E-03,0.0556444,0.169511,206.176,20,-80.6388
9.41E-03,0.0608343,0.154744,214.565,20,-81.2268
9.38E-03,0.0666625,0.140637,223.019,20,-82.0617
9.45E-03,0.0730383,0.129434,231.473,20,-82.2042
9.31E-03,0.0799803,0.116462,239.862,20,-83.0835
9.23E-03,0.0875703,0.105445,248.25,20,-83.7439
9.41E-03,0.0959005,0.0981417,256.639,20,-83.9369
9.48E-03,0.105069,0.0902297,265.093,20,-84.7088
9.45E-03,0.115136,0.0820512,273.547,20,-85.5027
9.13E-03,0.126062,0.0724003,281.936,20,-85.3119
8.72E-03,0.138017,0.0632149,290.325,20,-85.7297
8.68E-03,0.151082,0.0574307,298.713,20,-86.3479
8.15E-03,0.165511,0.0492154,307.102,20,-87.0589
7.53E-03,0.181289,0.0415098,315.556,20,-87.3212
6.68E-03,0.198611,0.0336461,324.01,20,-87.6888
5.91E-03,0.217509,0.0271873,332.399,20,-88.0982
4.94E-03,0.238214,0.0207523,340.787,20,-88.5087
4.05E-03,0.26062,0.0155366,349.176,20,-88.3854
2.93E-03,0.285541,0.0102706,357.564,20,-88.6357
2.22E-03,0.312865,7.09E-03,366.019,20,-87.9509
1.77E-03,0.342537,5.15E-03,374.473,20,-88.1748
1.45E-03,0.375197,3.87E-03,382.861,20,-88.7587
1.31E-03,0.410669,3.19E-03,391.25,20,-89.3799
1.62E-03,0.449837,3.60E-03,399.639,20,-89.4108
1.60E-03,0.49233,3.25E-03,408.027,20,-89.7245
1.56E-03,0.539429,2.90E-03,416.481,20,-89.3219
1.59E-03,0.590904,2.69E-03,424.935,20,-90.0031
2.12E-03,0.647213,3.28E-03,433.324,20,-89.4789
1.46E-03,0.708495,2.05E-03,441.713,20,-89.5466
4.86E-04,0.775774,6.26E-04,450.101,20,-89.6849
-3.30E-06,0.849288,-3.89E-06,458.49,20,-89.6408
1.17E-03,0.930131,1.25E-03,466.944,20,-89.3318
6.31E-03,1.01925,6.19E-03,475.398,20,-89.7177
9.09E-03,1.1161,8.14E-03,483.787,20,-90.4342
8.39E-03,1.22195,6.87E-03,492.175,20,-90.54
7.18E-03,1.33773,5.37E-03,500.564,20,-89.9736
0.0102072,1.46573,6.96E-03,509.018,20,-90.5533
0.0128152,1.60605,7.98E-03,517.472,20,-90.6222
9.25E-03,1.75823,5.26E-03,525.861,20,-90.78
3.23E-03,1.92508,1.68E-03,534.25,20,-91.2571
4.74E-03,2.10754,2.25E-03,542.638,20,-90.8422
3.71E-03,2.30747,1.61E-03,551.027,20,-90.7593
1.40E-03,2.52837,5.55E-04,559.481,20,-91.1476
2.71E-04,2.76973,9.79E-05,567.935,20,-91.2068
1.04E-03,3.03222,3.42E-04,576.324,20,-91.4226
4.29E-03,3.32004,1.29E-03,584.712,20,-91.2356
4.52E-03,3.63478,1.24E-03,593.101,20,-92.1382
0.0133823,3.97956,3.36E-03,601.489,20,-93.0964
7.16E-03,4.36046,1.64E-03,609.944,20,-94.6335
6.37E-03,4.77673,1.33E-03,618.398,20,-95.0728
0.0118239,5.23024,2.26E-03,626.786,20,-96.3696
0.0105101,5.72622,1.84E-03,635.175,20,-96.6534
7.41E-03,6.2695,1.18E-03,643.564,20,-96.3946
7.17E-03,6.86349,1.05E-03,651.952,20,-96.0433
0.0118331,7.51988,1.57E-03,660.406,20,-96.6269
0.0144796,8.2395,1.76E-03,668.86,20,-97.7404
0.015766,9.02015,1.75E-03,677.249,20,-98.4549
0.0140995,9.87635,1.43E-03,685.638,20,-98.4621
0.0128515,10.8125,1.19E-03,694.026,20,-97.3655
0.0197411,11.8379,1.67E-03,702.415,20,-97.6096
0.0211691,12.9704,1.63E-03,710.869,20,-98.9198
0.0177838,14.21,1.25E-03,719.323,20,-98.9651
0.0242009,15.5576,1.56E-03,727.712,20,-98.8936
0.0261615,17.0333,1.54E-03,736.1,20,-99.894
0.0249521,18.6484,1.34E-03,744.489,20,-99.7279
0.0324591,20.4324,1.59E-03,752.943,20,-99.9939
0.0304103,22.3849,1.36E-03,761.397,20,-100.378
0.0376408,24.5088,1.54E-03,769.786,20,-100.744
0.0384627,26.8327,1.43E-03,778.174,20,-100.673
0.0424407,29.3774,1.44E-03,786.563,20,-100.852
0.0484403,32.1637,1.51E-03,794.952,20,-100.838
0.0525428,35.2392,1.49E-03,803.406,20,-101.53
0.0583181,38.6085,1.51E-03,811.86,20,-101.636
0.0639466,42.27,1.51E-03,820.249,20,-101.706
0.0707453,46.2787,1.53E-03,828.637,20,-102.19
0.0785552,50.6682,1.55E-03,837.026,20,-102.127
0.0899807,55.4733,1.62E-03,845.414,20,-101.916
0.0967213,60.7775,1.59E-03,853.869,20,-102.16
0.102969,66.589,1.55E-03,862.323,20,-102.914
0.132604,72.9012,1.82E-03,870.711,20,-102.031
0.154199,79.8202,1.93E-03,879.1,20,-102.405
0.13897,87.3877,1.59E-03,887.489,20,-102.947
0.158451,95.6073,1.66E-03,895.812,20,-103.114

File: Viscosity/csv/pvk_dcm_00_4.csv
Stress,Shear rate,Viscosity,Step time,Temperature,Normal stress
Pa,1/s,Pa.s,s,°C,Pa
1.3619,8.02E-03,169.871,5.96381,20,6.95405
1.74302,6.81E-03,255.843,12.714,20,-16.9611
2.2686,7.50E-03,302.33,21.1682,20,0.928978
2.77733,8.24E-03,337.007,29.6223,20,-1.1261
3.18231,9.02E-03,352.726,38.0109,20,-10.2612
3.54128,9.88E-03,358.446,46.3995,20,-10.2693
3.83314,0.0108209,354.235,54.7881,20,4.53284
4.09227,0.0118585,345.09,63.1767,20,-11.5069
4.29375,0.0129953,330.407,71.6309,20,12.6802
4.50181,0.0142445,316.039,80.085,20,13.284
4.68789,0.0155899,300.7,88.4736,20,31.5581
4.86401,0.017067,284.994,96.8622,20,33.0277
5.05659,0.018687,270.594,105.251,20,29.3435
5.2595,0.020465,257,113.639,20,10.4439
5.47982,0.0224222,244.393,122.094,20,26.4081
5.69044,0.0245651,231.647,130.548,20,10.9638
5.90712,0.0268973,219.617,138.936,20,9.43304
6.11927,0.0294537,207.759,147.325,20,-0.676104
6.32638,0.0322493,196.171,155.714,20,10.0288
6.52203,0.0353099,184.708,164.102,20,-1.14009
6.69775,0.038687,173.127,172.556,20,1.62432
6.87143,0.0423872,162.111,181.01,20,16.4437
7.03305,0.0464088,151.546,189.399,20,-4.70516
7.17933,0.0508116,141.293,197.788,20,2.11424
7.31638,0.0556312,131.516,206.176,20,-8.95138
7.45743,0.0608147,122.626,214.565,20,-21.6772
7.60257,0.0666532,114.062,223.019,20,-20.7896
7.73652,0.0730311,105.934,231.473,20,-41.2255
7.85566,0.079976,98.2252,239.862,20,-44.3907
7.99019,0.0875605,91.2534,248.25,20,-41.3769
8.14412,0.095884,84.9372,256.639,20,-45.0061
8.27259,0.105059,78.7423,265.093,20,-27.2645
8.35658,0.115112,72.5951,273.547,20,-38.8591
8.45268,0.126044,67.0615,281.936,20,-48.8785
8.60401,0.138004,62.3459,290.325,20,-64.3974
8.8142,0.151117,58.3271,298.713,20,-69.0802
9.01878,0.165438,54.5147,307.102,20,-66.9225
9.2658,0.181275,51.1147,315.556,20,-61.4396
9.50872,0.19862,47.8739,324.01,20,-71.0717
9.73297,0.217455,44.7586,332.399,20,-95.8506
9.95534,0.238098,41.8119,340.787,20,-82.9224
10.2012,0.260682,39.1329,349.176,20,-88.8436
10.5008,0.285412,36.7919,357.564,20,-88.2692
10.8571,0.312711,34.7192,366.019,20,-78.3102
11.2976,0.34263,32.9732,374.473,20,-82.5196
11.6025,0.37512,30.9301,382.861,20,-100.416
12.1597,0.410709,29.6067,391.25,20,-75.6311
12.5454,0.449674,27.8989,399.639,20,-73.7832
13.025,0.492315,26.4566,408.027,20,-68.7753
13.5494,0.539405,25.1192,416.481,20,-75.6823
14.0914,0.590991,23.8437,424.935,20,-51.6005
14.7499,0.647033,22.7963,433.324,20,-63.076
15.5269,0.708409,21.918,441.713,20,-62.8693
16.4827,0.77559,21.2519,450.101,20,-54.0623
17.5398,0.849157,20.6556,458.49,20,-80.5692
18.5975,0.930379,19.9892,466.944,20,-74.7538
19.4658,1.01934,19.0965,475.398,20,-83.451
20.3093,1.11602,18.1979,483.787,20,-89.6856
21.1033,1.22186,17.2714,492.175,20,-69.4689
22.036,1.33775,16.4724,500.564,20,-43.0356
22.9927,1.46567,15.6874,509.018,20,-40.0701
24.1471,1.60582,15.0372,517.472,20,-23.2724
25.1172,1.75813,14.2863,525.861,20,-9.54485
25.8622,1.92488,13.4357,534.25,20,2.84713
26.6457,2.10743,12.6437,542.638,20,-41.762
27.557,2.30729,11.9435,551.027,20,-85.5058
28.6581,2.52796,11.3365,559.481,20,-99.0022
29.8793,2.76962,10.7882,567.935,20,-101.383
31.3841,3.03231,10.3499,576.324,20,55.4901
32.995,3.31986,9.93866,584.712,20,-3.049
34.3878,3.63472,9.46091,593.101,20,-26.0455
35.8306,3.9795,9.00381,601.489,20,-38.2363
37.1349,4.36002,8.51715,609.944,20,-23.2294
38.499,4.77683,8.05953,618.398,20,9.77286
40.1483,5.22989,7.67669,626.786,20,61.1213
41.7734,5.72588,7.29554,635.175,20,150.604
43.6774,6.26899,6.96721,643.564,20,73.137
45.661,6.86349,6.65274,651.952,20,27.7767
48.3456,7.51967,6.42922,660.406,20,-15.1792
51.2319,8.23877,6.21839,668.86,20,-3.90851
54.1957,9.02002,6.00838,677.249,20,72.4986
56.9048,9.87554,5.76219,685.638,20,173.797
58.8907,10.8121,5.44671,694.026,20,174.712
61.2323,11.8376,5.1727,702.415,20,126.471
63.6994,12.9696,4.91142,710.869,20,205.336
66.5571,14.2095,4.68398,719.323,20,374.33
69.6752,15.5572,4.47866,727.712,20,303.593
73.1154,17.0326,4.29268,736.1,20,271.681
76.4504,18.648,4.09966,744.489,20,223.991
79.1879,20.4313,3.87582,752.943,20,309.137
82.3089,22.3845,3.67706,761.397,20,584.237
86.439,24.5075,3.52705,769.786,20,412.019
90.0228,26.8318,3.35508,778.174,20,269.824
93.9671,29.3764,3.19872,786.563,20,658.636
97.9846,32.1625,3.04655,794.952,20,534.055
102.281,35.2383,2.90256,803.406,20,475.567
106.638,38.6069,2.76215,811.86,20,656.425
111.646,42.2686,2.64134,820.249,20,585.035
116.215,46.2773,2.51127,828.637,20,805.697
121.529,50.6661,2.39862,837.026,20,735.026
127.499,55.4714,2.29846,845.414,20,835.063
132.908,60.7759,2.18686,853.869,20,906.689
138.784,66.5864,2.08428,862.323,20,966.034
144.249,72.9015,1.97869,870.711,20,995.388
150.324,79.8155,1.88339,879.1,20,1075.88
156.339,87.385,1.78908,887.489,20,1113.22
162.411,95.604,1.69879,895.812,20,1163.77
