Repository: KiraSensei13/MNT_ITESM_Thesis

File: myPapers/NFES_Review/_jupyterPlots/NFESdataSorted.csv
Polymer,Polymer Molecular Weight,Solvent,Solvent Surface Tension,Solvent Dielectric Constant,Solvent Boiling Point,Solvent Density,Solvent Vapour Pressure,NFES Type,Polymer Concentration,Nozzle Diameter,Solution Deposition Rate,Collector Substrate,Nozzle to Collector Distance,NFES Applied Voltage,NFES Stage Velocity,Fiber Diameter,Distance Between Fibers,Reference
PEO,4000000,Water,72.8,80.1,99.974,1,2.3393,LV NFES,2,210,1,C/Si,1,200,40,50.7,NA,Madou2011
PEO,4000000,Water,72.8,80.1,99.974,1,2.3393,LV NFES,2,210,1,C/Si,1,300,40,188.2,NA,Madou2011
PEO,4000000,Water,72.8,80.1,99.974,1,2.3393,LV NFES,2,210,1,C/Si,1,400,40,366.5,NA,Madou2011
PEO,4000000,Water,72.8,80.1,99.974,1,2.3393,LV NFES,2,210,1,C/Si,1,400,20,422.5,NA,Madou2011
PEO,4000000,Water,72.8,80.1,99.974,1,2.3393,LV NFES,2,210,1,C/Si,1,400,40,365.3,NA,Madou2011
PEO,4000000,Water,72.8,80.1,99.974,1,2.3393,LV NFES,2,210,1,C/Si,1,400,60,204.7,NA,Madou2011
PEO,4000000,Water,72.8,80.1,99.974,1,2.3393,LV NFES,2,210,1,C/Si,1,400,80,185.2,NA,Madou2011
MEH-PPV/PEO,380000,toluene,28.53,2.38,110.6,0.8623,3.8,typical,0.08,260,50,SiO2/Si,0.5,1300,500,137.6,88.4,Camillo2013
PEO,300000,Water,72.8,80.1,99.974,1,2.3393,Scanning Tip,7,100,0.1,NA,0.5,600,120,28.8,NA,Chang2008
PEO,300000,Water,72.8,80.1,99.974,1,2.3393,Scanning Tip,7,100,0.1,NA,0.5,800,120,59.7,NA,Chang2008
PEO,300000,Water,72.8,80.1,99.974,1,2.3393,Scanning Tip,7,100,0.1,NA,0.5,1000,120,994.7,NA,Chang2008
PEO,300000,Water,72.8,80.1,99.974,1,2.3393,Scanning Tip,7,100,0.1,NA,0.5,1200,120,2305.8,NA,Chang2008
PEO,300000,Water,72.8,80.1,99.974,1,2.3393,Scanning Tip,3,100,0.1,NA,1,500,120,37.5,NA,Chang2008
PEO,300000,Water,72.8,80.1,99.974,1,2.3393,Scanning Tip,5,100,0.1,NA,1,500,120,57.6,NA,Chang2008
PEO,300000,Water,72.8,80.1,99.974,1,2.3393,Scanning Tip,7,100,0.1,NA,1,500,120,74.5,NA,Chang2008
PEO,300000,Water,72.8,80.1,99.974,1,2.3393,Scanning Tip,9,100,0.1,NA,1,500,120,118.7,NA,Chang2008
PEO,300000,Water,72.8,80.1,99.974,1,2.3393,Scanning Tip,7,100,0.1,NA,0.5,800,120,73.4,NA,Chang2008
PEO,300000,Water,72.8,80.1,99.974,1,2.3393,Scanning Tip,7,100,0.1,NA,1,800,120,55.8,NA,Chang2008
PEO,300000,Water,72.8,80.1,99.974,1,2.3393,Scanning Tip,7,100,0.1,NA,1.5,800,120,48.7,NA,Chang2008
POSS-PCL-PCU,2000,Dimethylacetamide DMAC/Butanol,24.1947,17.4849,117.7,0.8098,0.58,EHD jetting,20,750,60,NA,0.5,9000,10,69045,480,Gupta2007
POSS-PCU,2000,Dimethylacetamide DMAC/Butanol,24.1947,17.4849,117.7,0.8098,0.58,EHD jetting,20,750,60,NA,0.5,9000,10,18671,352,Gupta2007
PEO,300000,Water,72.8,80.1,99.974,1,2.3393,MES,6,NA,NA,NA,5,900,50,352,NA,Huang2015
PEO,300000,Water,72.8,80.1,99.974,1,2.3393,MES,6,NA,NA,NA,5,900,100,310,NA,Huang2015
PEO,300000,Water,72.8,80.1,99.974,1,2.3393,MES,6,NA,NA,NA,5,900,200,287,NA,Huang2015
PEO,300000,Water,72.8,80.1,99.974,1,2.3393,MES,6,NA,NA,NA,5,900,400,212,5,Huang2015
PEO,300000,Water,72.8,80.1,99.974,1,2.3393,MES,NA,NA,72,NA,7.5,NA,400,NA,NA,Huang2015
PEO,30000,Ethanol/Water,72.8,80.1,99.974,1,2.3393,Blow EDW,8,210,30,Si,2,2000,1,5476.9,NA,Jiang2018
PEO,30000,Ethanol/Water,72.8,80.1,99.974,1,2.3393,Blow EDW,8,210,30,Si,2,2000,5,3834.2,NA,Jiang2018
PEO,30000,Ethanol/Water,72.8,80.1,99.974,1,2.3393,Blow EDW,8,210,30,Si,2,2000,10,3270.7,NA,Jiang2018
PEO,30000,Ethanol/Water,72.8,80.1,99.974,1,2.3393,Blow EDW,8,210,30,Si,2,2000,20,2823,2175438.595,Jiang2018
PEO,30000,Ethanol/Water,72.8,80.1,99.974,1,2.3393,EDW,8,210,30,Si,2,2000,1,9768.8,NA,Jiang2018
PEO,30000,Ethanol/Water,72.8,80.1,99.974,1,2.3393,EDW,8,210,30,Si,2,2000,5,7354.2,NA,Jiang2018
PEO,30000,Ethanol/Water,72.8,80.1,99.974,1,2.3393,EDW,8,210,30,Si,2,2000,10,4845.4,NA,Jiang2018
PEO,30000,Ethanol/Water,72.8,80.1,99.974,1,2.3393,EDW,8,210,30,Si,2,2000,20,3718.5,169959.875,Jiang2018
PVDF,534000,Acetone/DMSO,NA,NA,NA,NA,NA,3D Electrospinning,17,100,14,Paper,0.75,1900,10,NA,NA,Kim2018
PVK,1100000,Styrene,30.78,2.47,145.3,0.906,0.67,NFES,3.96,100,30,Si/SiO2,2.5,3500,133,65,NA,Min2013
PVK,1100000,Styrene,30.78,2.47,145.3,0.906,0.67,NFES,3.96,100,30,Si/SiO2,2.5,3500,133,282.1,NA,Min2013
PVK,1100000,Styrene,30.78,2.47,145.3,0.906,0.67,NFES,3.96,100,30,Si/SiO2,2.5,3500,133,706.6,NA,Min2013
PVK,1100000,Styrene,30.78,2.47,145.3,0.906,0.67,NFES,3.96,100,30,Si/SiO2,2.5,3500,133,NA,50,Min2013
PS,NA,"1,2,4-trichlorobenzene TCB",38.54,6.75,213.5,1.459,40,EHD jetting,1,2,NA,Si,0.03,475,2,61.74,NA,Song2015
PS,NA,"1,2,4-trichlorobenzene TCB",38.54,6.75,213.5,1.459,40,EHD jetting,2,2,NA,Si,0.03,475,2,69.93,NA,Song2015
PS,NA,"1,2,4-trichlorobenzene TCB",38.54,6.75,213.5,1.459,40,EHD jetting,3,2,NA,Si,0.03,475,2,79.31,NA,Song2015
PS,NA,"1,2,4-trichlorobenzene TCB",38.54,6.75,213.5,1.459,40,EHD jetting,4,2,NA,Si,0.03,475,2,113.3,NA,Song2015
PS,NA,"1,2,4-trichlorobenzene TCB",38.54,6.75,213.5,1.459,40,EHD jetting,5,2,NA,Si,0.03,475,2,138.99,NA,Song2015
PS,NA,"1,2,4-trichlorobenzene TCB",38.54,6.75,213.5,1.459,40,EHD jetting,5,2,NA,Si,0.02,400,2,167.49,NA,Song2015
PS,NA,"1,2,4-trichlorobenzene TCB",38.54,6.75,213.5,1.459,40,EHD jetting,5,2,NA,Si,0.02,425,2,117.68,NA,Song2015
PS,NA,"1,2,4-trichlorobenzene TCB",38.54,6.75,213.5,1.459,40,EHD jetting,5,2,NA,Si,0.02,450,2,99.99,NA,Song2015
PS,NA,"1,2,4-trichlorobenzene TCB",38.54,6.75,213.5,1.459,40,EHD jetting,5,2,NA,Si,0.02,475,2,68.11,NA,Song2015
PS,NA,"1,2,4-trichlorobenzene TCB",38.54,6.75,213.5,1.459,40,EHD jetting,5,2,NA,Si,0.02,500,2,57.32,NA,Song2015
PS,NA,"1,2,4-trichlorobenzene TCB",38.54,6.75,213.5,1.459,40,EHD jetting,NA,2,NA,Si,0.02,500,2,57.32,NA,Song2015
PS,NA,"1,2,4-trichlorobenzene TCB",38.54,6.75,213.5,1.459,40,EHD jetting,NA,2,NA,Si,0.03,500,2,112.2,NA,Song2015
PS,NA,"1,2,4-trichlorobenzene TCB",38.54,6.75,213.5,1.459,40,EHD jetting,NA,2,NA,Si,0.04,500,2,163.99,NA,Song2015
PEO,300000,NA,NA,NA,NA,NA,NA,NFES,3,NA,NA,Si,0.5,1000,200,300,25,Sun2006a
PEO,300000,NA,NA,NA,NA,NA,NA,NFES,3,NA,NA,Si,0.5,598,200,NA,25,Sun2006a
PEO,300000,NA,NA,NA,NA,NA,NA,NFES,3,NA,NA,Si,1,699,200,NA,25,Sun2006a
PEO,300000,NA,NA,NA,NA,NA,NA,NFES,3,NA,NA,Si,2,902,200,NA,25,Sun2006a
PEO,300000,NA,NA,NA,NA,NA,NA,NFES,3,NA,NA,Si,3,1204,200,NA,25,Sun2006a
PEO,300000,NA,NA,NA,NA,NA,NA,NFES,3,NA,NA,SiO2,0.5,608,200,NA,25,Sun2006a
PEO,300000,NA,NA,NA,NA,NA,NA,NFES,3,NA,NA,SiO2,1,729,200,NA,25,Sun2006a
PEO,300000,NA,NA,NA,NA,NA,NA,NFES,3,NA,NA,SiO2,2,919,200,NA,25,Sun2006a
PEO,300000,NA,NA,NA,NA,NA,NA,NFES,3,NA,NA,SiO2,3,1255,200,NA,25,Sun2006a
PEO,300000,NA,NA,NA,NA,NA,NA,NFES,5,NA,NA,Si,0.5,789,200,NA,25,Sun2006a
PEO,300000,NA,NA,NA,NA,NA,NA,NFES,5,NA,NA,Si,1,994,200,NA,25,Sun2006a
PEO,300000,NA,NA,NA,NA,NA,NA,NFES,5,NA,NA,Si,2,1190,200,NA,25,Sun2006a
PEO,300000,NA,NA,NA,NA,NA,NA,NFES,5,NA,NA,Si,3,1593,200,NA,25,Sun2006a
PEO,300000,NA,NA,NA,NA,NA,NA,NFES,5,NA,NA,SiO2,0.5,814,200,NA,25,Sun2006a
PEO,300000,NA,NA,NA,NA,NA,NA,NFES,5,NA,NA,SiO2,1,1008,200,NA,25,Sun2006a
PEO,300000,NA,NA,NA,NA,NA,NA,NFES,5,NA,NA,SiO2,2,1211,200,NA,25,Sun2006a
PEO,300000,NA,NA,NA,NA,NA,NA,NFES,5,NA,NA,SiO2,3,1614,200,NA,25,Sun2006a
PEO,2000000,Water,72.8,80.1,99.974,1,2.3393,MultiNozz,5,NA,120,NA,NA,NA,NA,5470,,Wang2015
PEO,2000000,Water,72.8,80.1,99.974,1,2.3393,MultiNozz,5,NA,NA,NA,2,NA,NA,NA,4113,Wang2015
PEO,2000000,Water,72.8,80.1,99.974,1,2.3393,MultiNozz,5,NA,NA,NA,3,NA,NA,NA,4676,Wang2015
PEO,2000000,Water,72.8,80.1,99.974,1,2.3393,MultiNozz,5,NA,NA,NA,4,NA,NA,NA,5368,Wang2015
PEO,2000000,Water,72.8,80.1,99.974,1,2.3393,MultiNozz,5,NA,NA,NA,5,NA,NA,NA,5773,Wang2015
PEO,2000000,Water,72.8,80.1,99.974,1,2.3393,MultiNozz,5,NA,NA,NA,6,NA,NA,NA,6659,Wang2015
PEO,2000000,Water,72.8,80.1,99.974,1,2.3393,MultiNozz,5,NA,NA,NA,2,NA,NA,NA,3546,Wang2015
PEO,2000000,Water,72.8,80.1,99.974,1,2.3393,MultiNozz,5,NA,NA,NA,3,NA,NA,NA,4052,Wang2015
PEO,2000000,Water,72.8,80.1,99.974,1,2.3393,MultiNozz,5,NA,NA,NA,4,NA,NA,NA,4357,Wang2015
PEO,2000000,Water,72.8,80.1,99.974,1,2.3393,MultiNozz,5,NA,NA,NA,5,NA,NA,NA,5113,Wang2015
PEO,2000000,Water,72.8,80.1,99.974,1,2.3393,MultiNozz,5,NA,NA,NA,6,NA,NA,NA,5676,Wang2015
PEO,2000000,Water,72.8,80.1,99.974,1,2.3393,MultiNozz,5,NA,NA,NA,2,NA,NA,NA,3023,Wang2015
PEO,2000000,Water,72.8,80.1,99.974,1,2.3393,MultiNozz,5,NA,NA,NA,3,NA,NA,NA,3335,Wang2015
PEO,2000000,Water,72.8,80.1,99.974,1,2.3393,MultiNozz,5,NA,NA,NA,4,NA,NA,NA,3582,Wang2015
PEO,2000000,Water,72.8,80.1,99.974,1,2.3393,MultiNozz,5,NA,NA,NA,5,NA,NA,NA,4138,Wang2015
PEO,2000000,Water,72.8,80.1,99.974,1,2.3393,MultiNozz,5,NA,NA,NA,6,NA,NA,NA,4421,Wang2015
PEO,2000000,Water,72.8,80.1,99.974,1,2.3393,MultiNozz,5,NA,NA,NA,NA,1700,NA,NA,4551,Wang2015
PEO,2000000,Water,72.8,80.1,99.974,1,2.3393,MultiNozz,5,NA,NA,NA,NA,1900,NA,NA,4710,Wang2015
PEO,2000000,Water,72.8,80.1,99.974,1,2.3393,MultiNozz,5,NA,NA,NA,NA,2100,NA,NA,4654,Wang2015
PEO,2000000,Water,72.8,80.1,99.974,1,2.3393,MultiNozz,5,NA,NA,NA,NA,2300,NA,NA,4729,Wang2015
PEO,2000000,Water,72.8,80.1,99.974,1,2.3393,MultiNozz,5,NA,NA,NA,NA,2500,NA,NA,4799,Wang2015
PEO,2000000,Water,72.8,80.1,99.974,1,2.3393,MultiNozz,5,NA,NA,NA,NA,2700,NA,NA,4915,Wang2015
PEO,2000000,Water,72.8,80.1,99.974,1,2.3393,MultiNozz,5,NA,NA,NA,NA,1700,NA,NA,3946,Wang2015
PEO,2000000,Water,72.8,80.1,99.974,1,2.3393,MultiNozz,5,NA,NA,NA,NA,1900,NA,NA,4047,Wang2015
PEO,2000000,Water,72.8,80.1,99.974,1,2.3393,MultiNozz,5,NA,NA,NA,NA,2100,NA,NA,4070,Wang2015
PEO,2000000,Water,72.8,80.1,99.974,1,2.3393,MultiNozz,5,NA,NA,NA,NA,2300,NA,NA,4197,Wang2015
PEO,2000000,Water,72.8,80.1,99.974,1,2.3393,MultiNozz,5,NA,NA,NA,NA,2500,NA,NA,4256,Wang2015
PEO,2000000,Water,72.8,80.1,99.974,1,2.3393,MultiNozz,5,NA,NA,NA,NA,2700,NA,NA,4315,Wang2015
PEO,2000000,Water,72.8,80.1,99.974,1,2.3393,MultiNozz,5,NA,NA,NA,NA,1700,NA,NA,3314,Wang2015
PEO,2000000,Water,72.8,80.1,99.974,1,2.3393,MultiNozz,5,NA,NA,NA,NA,1900,NA,NA,3457,Wang2015
PEO,2000000,Water,72.8,80.1,99.974,1,2.3393,MultiNozz,5,NA,NA,NA,NA,2100,NA,NA,3553,Wang2015
PEO,2000000,Water,72.8,80.1,99.974,1,2.3393,MultiNozz,5,NA,NA,NA,NA,2300,NA,NA,3659,Wang2015
PEO,2000000,Water,72.8,80.1,99.974,1,2.3393,MultiNozz,5,NA,NA,NA,NA,2500,NA,NA,3869,Wang2015
PEO,2000000,Water,72.8,80.1,99.974,1,2.3393,MultiNozz,5,NA,NA,NA,NA,2700,NA,NA,3903,Wang2015
PEO,2000000,Water,72.8,80.1,99.974,1,2.3393,MultiNozz,5,180,12,NA,4,2300,20,NA,3034,Wang2017
PEO,2000000,Water,72.8,80.1,99.974,1,2.3393,MultiNozz,5,180,12,NA,4,2400,20,NA,3034,Wang2017
PEO,2000000,Water,72.8,80.1,99.974,1,2.3393,MultiNozz,5,180,12,NA,4,2500,20,NA,3078,Wang2017
PEO,2000000,Water,72.8,80.1,99.974,1,2.3393,MultiNozz,5,180,12,NA,4,2600,20,NA,3092,Wang2017
PEO,2000000,Water,72.8,80.1,99.974,1,2.3393,MultiNozz,5,180,12,NA,4,2700,20,NA,3087,Wang2017
PEO,2000000,Water,72.8,80.1,99.974,1,2.3393,MultiNozz,5,180,12,NA,4,2800,20,NA,3105,Wang2017
PEO,2000000,Water,72.8,80.1,99.974,1,2.3393,MultiNozz,5,180,12,NA,4,2300,20,NA,2798,Wang2017
PEO,2000000,Water,72.8,80.1,99.974,1,2.3393,MultiNozz,5,180,12,NA,4,2400,20,NA,2810,Wang2017
PEO,2000000,Water,72.8,80.1,99.974,1,2.3393,MultiNozz,5,180,12,NA,4,2500,20,NA,2836,Wang2017
PEO,2000000,Water,72.8,80.1,99.974,1,2.3393,MultiNozz,5,180,12,NA,4,2600,20,NA,2825,Wang2017
PEO,2000000,Water,72.8,80.1,99.974,1,2.3393,MultiNozz,5,180,12,NA,4,2700,20,NA,2812,Wang2017
PEO,2000000,Water,72.8,80.1,99.974,1,2.3393,MultiNozz,5,180,12,NA,4,2800,20,NA,2819,Wang2017
PEO,2000000,Water,72.8,80.1,99.974,1,2.3393,MultiNozz,5,180,12,NA,4,2300,20,NA,2718,Wang2017
PEO,2000000,Water,72.8,80.1,99.974,1,2.3393,MultiNozz,5,180,12,NA,4,2400,20,NA,2766,Wang2017
PEO,2000000,Water,72.8,80.1,99.974,1,2.3393,MultiNozz,5,180,12,NA,4,2500,20,NA,2726,Wang2017
PEO,2000000,Water,72.8,80.1,99.974,1,2.3393,MultiNozz,5,180,12,NA,4,2600,20,NA,2771,Wang2017
PEO,2000000,Water,72.8,80.1,99.974,1,2.3393,MultiNozz,5,180,12,NA,4,2700,20,NA,2753,Wang2017
PEO,2000000,Water,72.8,80.1,99.974,1,2.3393,MultiNozz,5,180,12,NA,4,2800,20,NA,2779,Wang2017
PEO,2000000,Water,72.8,80.1,99.974,1,2.3393,MultiNozz,5,180,12,NA,3,2500,20,NA,2475,Wang2017
PEO,2000000,Water,72.8,80.1,99.974,1,2.3393,MultiNozz,5,180,12,NA,3.2,2500,20,NA,2515,Wang2017
PEO,2000000,Water,72.8,80.1,99.974,1,2.3393,MultiNozz,5,180,12,NA,3.4,2500,20,NA,2565,Wang2017
PEO,2000000,Water,72.8,80.1,99.974,1,2.3393,MultiNozz,5,180,12,NA,3.6,2500,20,NA,2589,Wang2017
PEO,2000000,Water,72.8,80.1,99.974,1,2.3393,MultiNozz,5,180,12,NA,3.8,2500,20,NA,2648,Wang2017
PEO,2000000,Water,72.8,80.1,99.974,1,2.3393,MultiNozz,5,180,12,NA,4,2500,20,NA,2724,Wang2017
PEO,2000000,Water,72.8,80.1,99.974,1,2.3393,MultiNozz,5,180,12,NA,4.2,2500,20,NA,2765,Wang2017
PEO,2000000,Water,72.8,80.1,99.974,1,2.3393,MultiNozz,5,180,12,NA,4.4,2500,20,NA,2864,Wang2017
PEO,2000000,Water,72.8,80.1,99.974,1,2.3393,MultiNozz,5,180,12,NA,4.6,2500,20,NA,2913,Wang2017
PEO,2000000,Water,72.8,80.1,99.974,1,2.3393,MultiNozz,5,180,12,NA,4.8,2500,20,NA,2980,Wang2017
PEO,2000000,Water,72.8,80.1,99.974,1,2.3393,MultiNozz,5,180,12,NA,5,2500,20,NA,3051,Wang2017
PEO,2000000,Water,72.8,80.1,99.974,1,2.3393,MultiNozz,5,180,12,Cr,3,2500,20,NA,2474,Wang2018
PEO,2000000,Water,72.8,80.1,99.974,1,2.3393,MultiNozz,5,180,12,Cr,3.2,2500,20,NA,2514,Wang2018
PEO,2000000,Water,72.8,80.1,99.974,1,2.3393,MultiNozz,5,180,12,Cr,3.4,2500,20,NA,2562,Wang2018
PEO,2000000,Water,72.8,80.1,99.974,1,2.3393,MultiNozz,5,180,12,Cr,3.6,2500,20,NA,2587,Wang2018
PEO,2000000,Water,72.8,80.1,99.974,1,2.3393,MultiNozz,5,180,12,Cr,3.8,2500,20,NA,2644,Wang2018
PEO,2000000,Water,72.8,80.1,99.974,1,2.3393,MultiNozz,5,180,12,Cr,4,2500,20,NA,2720,Wang2018
PEO,2000000,Water,72.8,80.1,99.974,1,2.3393,MultiNozz,5,180,12,Cr,4.2,2500,20,NA,2759,Wang2018
PEO,2000000,Water,72.8,80.1,99.974,1,2.3393,MultiNozz,5,180,12,Cr,4.4,2500,20,NA,2858,Wang2018
PEO,2000000,Water,72.8,80.1,99.974,1,2.3393,MultiNozz,5,180,12,Cr,4.6,2500,20,NA,2907,Wang2018
PEO,2000000,Water,72.8,80.1,99.974,1,2.3393,MultiNozz,5,180,12,Cr,4.8,2500,20,NA,2973,Wang2018
PEO,2000000,Water,72.8,80.1,99.974,1,2.3393,MultiNozz,5,180,12,Cr,5,2500,20,NA,3043,Wang2018
PEO,4000000,NA,NA,NA,NA,NA,NA,NFES,2,150,NA,Si,2,1250,NA,343.1963636,NA,Xu2014
PEO,4000000,NA,NA,NA,NA,NA,NA,NFES,2,150,NA,Si,2,1250,NA,NA,74,Xu2014
PEO,4000000,NA,NA,NA,NA,NA,NA,AC NFES,2,150,NA,Si,2,1250,NA,NA,20,Xu2014
PEO,4000000,NA,NA,NA,NA,NA,NA,MultiNozz,2,150,NA,Si,2,1250,NA,NA,7,Xu2014
Gelatin,NA,AceticAcid/Ethylacetate,NA,NA,NA,NA,NA,NFES,11,NA,NA,PDMS,1.25,1000,NA,901.9066667,40,Xue2014
PEO,300000,Water/Ethanol,21.8433,24.5,78.24,0.7893,5.8,NFES,18,40,NA,Si,1,1700,360,489.4,NA,Zheng2010
PEO,300000,Water/Ethanol,NA,NA,NA,NA,NA,EDW,14,210,50,PET,2,4000,50,65816,NA,Zheng2014
PEO,300000,Water/Ethanol,NA,NA,NA,NA,NA,EDW,14,210,50,PET,2,4000,100,36188,NA,Zheng2014
PEO,300000,Water/Ethanol,NA,NA,NA,NA,NA,EDW,14,210,50,PET,2,4000,200,23861,NA,Zheng2014
PEO,300000,Water/Ethanol,NA,NA,NA,NA,NA,EDW,14,210,50,PET,2,4000,700,20519,,Zheng2014
PEO,300000,Water/Ethanol,NA,NA,NA,NA,NA,EDW,14,210,50,PET,2,4000,1000,27499,297.9,Zheng2014
PEO,300000,Water/Ethanol,NA,NA,NA,NA,NA,EDW,14,210,50,PET,2,4000,1500,22747,277.1,Zheng2014
PEO,300000,Water/Ethanol,NA,NA,NA,NA,NA,EDW,14,210,50,PET,2,3.19284802,20,13919.75309,NA,Zheng2014
PEO,300000,Water/Ethanol,NA,NA,NA,NA,NA,EDW,14,210,50,PET,2,485.5967078,20,17407.40741,NA,Zheng2014
PEO,300000,Water/Ethanol,NA,NA,NA,NA,NA,EDW,14,210,50,PET,2,971.8319852,20,22561.7284,NA,Zheng2014
PEO,300000,Water/Ethanol,NA,NA,NA,NA,NA,EDW,14,210,50,PET,2,1459.912019,20,26913.58025,NA,Zheng2014
PEO,300000,Water/Ethanol,NA,NA,NA,NA,NA,EDW,14,210,50,PET,2,1956.932028,20,29043.20988,NA,Zheng2014
PEO,300000,Water/Ethanol,NA,NA,NA,NA,NA,EDW,14,210,50,PET,2,2453.526323,20,31358.02469,NA,Zheng2014
PEO,300000,Water/Ethanol,NA,NA,NA,NA,NA,EDW,14,210,50,PET,2,2941.961118,20,35555.55556,NA,Zheng2014
PEO,300000,Water/Ethanol,NA,NA,NA,NA,NA,EDW,14,210,50,PET,2,3466.723428,20,23950.61728,NA,Zheng2014
PEO,300000,Water/Ethanol,NA,NA,NA,NA,NA,EDW,14,210,50,PET,2,3974.670072,20,21327.16049,NA,Zheng2014
PEO,300000,Water,72.8,80.1,99.974,1,2.3393,MES,3,160,3,Si,5,1000,50,343.9,NA,Bu2012
PEO,300000,Water,72.8,80.1,99.974,1,2.3393,MES,3,160,3,Si,5,1000,100,307,NA,Bu2012
PEO,300000,Water,72.8,80.1,99.974,1,2.3393,MES,3,160,3,Si,5,1000,200,289.6,42.0931765,Bu2012
PEO,300000,Water,72.8,80.1,99.974,1,2.3393,MES,3,160,3,Si,5,1000,400,213.9,49.14966,Bu2012
PLGA,NA,Dimethylcarbonate DMC,28.3,3.087,90.5,1.0636,7.4,TPES,NA,NA,NA,PTFE,NA,NA,NA,304.7,NA,Coppola2014
PEO,200000,Water/Ethanol,NA,NA,NA,NA,NA,Suspension,14,250,10.8,Si,5.25,1600,150,300,300,Nagle2019
PEO,300000,Water,72.8,80.1,99.974,1,2.3393,NFES,8,400,NA,Si,0.5,1100,200,740,20,Fuh2011
PMMA,NA,Nitromethane,37.48,35.87,101.2,1.1382,3.6,NFES,16,NA,50,NA,2,1600,60,1462,NA,Fattahi2017
PMMA,NA,Nitromethane,37.48,35.87,101.2,1.1382,3.6,NFES,18,NA,50,NA,2,1600,60,1583,NA,Fattahi2017
PMMA,NA,Nitromethane,37.48,35.87,101.2,1.1382,3.6,NFES,20,NA,50,NA,2,1600,60,1822,NA,Fattahi2017
PMMA,NA,Nitromethane,37.48,35.87,101.2,1.1382,3.6,NFES,22,NA,50,NA,2,1600,60,2689,NA,Fattahi2017
PMMA,NA,Nitromethane,37.48,35.87,101.2,1.1382,3.6,NFES,24,NA,50,NA,2,1600,60,4680,NA,Fattahi2017
PMMA,NA,Nitromethane,37.48,35.87,101.2,1.1382,3.6,NFES,20,NA,50,NA,2,1600,60,1839,NA,Fattahi2017
PMMA,NA,Nitromethane,37.48,35.87,101.2,1.1382,3.6,NFES,20,NA,100,NA,2,1600,60,3187,NA,Fattahi2017
PMMA,NA,Nitromethane,37.48,35.87,101.2,1.1382,3.6,NFES,20,NA,150,NA,2,1600,60,3957,NA,Fattahi2017
PMMA,NA,Nitromethane,37.48,35.87,101.2,1.1382,3.6,NFES,20,NA,50,NA,1.6,1600,60,3795,NA,Fattahi2017
PMMA,NA,Nitromethane,37.48,35.87,101.2,1.1382,3.6,NFES,20,NA,50,NA,1.8,1600,60,2591,NA,Fattahi2017
PMMA,NA,Nitromethane,37.48,35.87,101.2,1.1382,3.6,NFES,20,NA,50,NA,2,1600,60,1818,NA,Fattahi2017
PMMA,NA,Nitromethane,37.48,35.87,101.2,1.1382,3.6,NFES,20,NA,50,NA,2.2,1600,60,1413,NA,Fattahi2017
PMMA,NA,Nitromethane,37.48,35.87,101.2,1.1382,3.6,NFES,20,NA,50,NA,2.4,1600,60,1487,NA,Fattahi2017
PMMA,NA,Nitromethane,37.48,35.87,101.2,1.1382,3.6,NFES,20,NA,50,NA,2,1200,60,1760,NA,Fattahi2017
PMMA,NA,Nitromethane,37.48,35.87,101.2,1.1382,3.6,NFES,20,NA,50,NA,2,1400,60,1424,NA,Fattahi2017
PMMA,NA,Nitromethane,37.48,35.87,101.2,1.1382,3.6,NFES,20,NA,50,NA,2,1600,60,1844,NA,Fattahi2017
PMMA,NA,Nitromethane,37.48,35.87,101.2,1.1382,3.6,NFES,20,NA,50,NA,2,1800,60,1732,NA,Fattahi2017
PMMA,NA,Nitromethane,37.48,35.87,101.2,1.1382,3.6,NFES,20,NA,50,NA,2,2000,60,2798,NA,Fattahi2017
PMMA,NA,Nitromethane,37.48,35.87,101.2,1.1382,3.6,NFES,20,NA,50,NA,2,2200,60,3120,NA,Fattahi2017
PMMA,NA,Nitromethane,37.48,35.87,101.2,1.1382,3.6,NFES,20,NA,50,NA,2,2400,60,5643,NA,Fattahi2017
PVDF,534000,Nmethylpyrrolidone Acetone,NA,NA,NA,NA,NA,NFES,12,NA,80,Si,5,1200,30,42258.81,263.14,Lei2015
PVDF,534000,NMethylpyrrolidone Acetone,NA,NA,NA,NA,NA,NFES,12,NA,80,Si,5,1200,30,63262.15,NA,Lei2015
PCL,45028,Dimethylformamide DMF,36.42,36.7,152.8,0.9445,0.49,NFES,25,NA,NA,NA,NA,NA,200,190689,NA,Parajuli2016
PCL,45028,Dimethylformamide DMF,36.42,36.7,152.8,0.9445,0.49,NFES,45,NA,NA,NA,NA,NA,200,105517,NA,Parajuli2016
PCL,45028,Dimethylformamide DMF,36.42,36.7,152.8,0.9445,0.49,NFES,50,NA,NA,NA,NA,NA,200,123448,NA,Parajuli2016
PCL,45028,Dimethylformamide DMF,36.42,36.7,152.8,0.9445,0.49,NFES,60,NA,NA,NA,NA,NA,200,109655,NA,Parajuli2016
PCL,45028,Dimethylformamide DMF,36.42,36.7,152.8,0.9445,0.49,NFES,70,NA,NA,NA,NA,NA,200,90344,NA,Parajuli2016
PCL,45028,Dimethylformamide DMF,36.42,36.7,152.8,0.9445,0.49,Blow EDW,45,NA,NA,NA,NA,NA,200,135862,NA,Parajuli2016
PCL,45028,Dimethylformamide DMF,36.42,36.7,152.8,0.9445,0.49,Blow EDW,50,NA,NA,NA,NA,NA,200,132068,NA,Parajuli2016
PCL,45028,Dimethylformamide DMF,36.42,36.7,152.8,0.9445,0.49,Blow EDW,60,NA,NA,NA,NA,NA,200,131034,NA,Parajuli2016
PCL,45028,Dimethylformamide DMF,36.42,36.7,152.8,0.9445,0.49,Blow EDW,70,NA,NA,NA,NA,NA,200,124482,NA,Parajuli2016
PCL,45028,Dimethylformamide DMF,36.42,36.7,152.8,0.9445,0.49,Blow EDW,25,NA,NA,NA,NA,NA,200,132309,NA,Parajuli2016
PCL,45028,Dimethylformamide DMF,36.42,36.7,152.8,0.9445,0.49,Blow EDW,45,NA,NA,NA,NA,NA,200,92868,NA,Parajuli2016
PCL,45028,Dimethylformamide DMF,36.42,36.7,152.8,0.9445,0.49,Blow EDW,50,NA,NA,NA,NA,NA,200,86505,NA,Parajuli2016
PCL,45028,Dimethylformamide DMF,36.42,36.7,152.8,0.9445,0.49,Blow EDW,60,NA,NA,NA,NA,NA,200,78672,NA,Parajuli2016
PCL,45028,Dimethylformamide DMF,36.42,36.7,152.8,0.9445,0.49,Blow EDW,70,NA,NA,NA,NA,NA,200,70841,NA,Parajuli2016
PCL,45028,Dimethylformamide DMF,36.42,36.7,152.8,0.9445,0.49,Blow EDW,25,600,0,NA,NA,3350,200,131445,NA,Parajuli2016
PCL,45028,Dimethylformamide DMF,36.42,36.7,152.8,0.9445,0.49,Blow EDW,45,600,0,NA,NA,3350,200,92231,NA,Parajuli2016
PCL,45028,Dimethylformamide DMF,36.42,36.7,152.8,0.9445,0.49,Blow EDW,50,600,4356,NA,NA,3350,200,85895,NA,Parajuli2016
PCL,45028,Dimethylformamide DMF,36.42,36.7,152.8,0.9445,0.49,Blow EDW,60,600,4356,NA,NA,3900,200,78312,NA,Parajuli2016
PCL,45028,Dimethylformamide DMF,36.42,36.7,152.8,0.9445,0.49,Blow EDW,70,600,4356,NA,NA,3900,200,70497,NA,Parajuli2016
PCL,45028,Dimethylformamide DMF,36.42,36.7,152.8,0.9445,0.49,Blow EDW,25,410,0,NA,NA,3350,200,124739,NA,Parajuli2016
PCL,45028,Dimethylformamide DMF,36.42,36.7,152.8,0.9445,0.49,Blow EDW,45,410,0,NA,NA,3350,200,80670,NA,Parajuli2016
PCL,45028,Dimethylformamide DMF,36.42,36.7,152.8,0.9445,0.49,Blow EDW,50,410,4356,NA,NA,3350,200,74335,NA,Parajuli2016
PCL,45028,Dimethylformamide DMF,36.42,36.7,152.8,0.9445,0.49,Blow EDW,60,410,4356,NA,NA,3900,200,71607,NA,Parajuli2016
PCL,45028,Dimethylformamide DMF,36.42,36.7,152.8,0.9445,0.49,Blow EDW,70,410,4356,NA,NA,3900,200,63561,NA,Parajuli2016
PCL,45028,Dimethylformamide DMF,36.42,36.7,152.8,0.9445,0.49,Blow EDW,25,310,0,NA,NA,3350,200,110404,NA,Parajuli2016
PCL,45028,Dimethylformamide DMF,36.42,36.7,152.8,0.9445,0.49,Blow EDW,45,310,0,NA,NA,3350,200,70497,NA,Parajuli2016
PCL,45028,Dimethylformamide DMF,36.42,36.7,152.8,0.9445,0.49,Blow EDW,50,310,4356,NA,NA,3350,200,68554,NA,Parajuli2016
PCL,45028,Dimethylformamide DMF,36.42,36.7,152.8,0.9445,0.49,Blow EDW,60,310,4356,NA,NA,3900,200,64901,NA,Parajuli2016
PCL,45028,Dimethylformamide DMF,36.42,36.7,152.8,0.9445,0.49,Blow EDW,70,310,4356,NA,NA,3900,200,58705,NA,Parajuli2016
PCL,45028,Dimethylformamide DMF,36.42,36.7,152.8,0.9445,0.49,NFES,NA,NA,NA,NA,5,NA,200,162323,NA,Parajuli2016
PCL,45028,Dimethylformamide DMF,36.42,36.7,152.8,0.9445,0.49,NFES,NA,NA,NA,NA,8,NA,200,156666,NA,Parajuli2016
PCL,45028,Dimethylformamide DMF,36.42,36.7,152.8,0.9445,0.49,NFES,NA,NA,NA,NA,10,NA,200,148181,NA,Parajuli2016
PCL,45028,Dimethylformamide DMF,36.42,36.7,152.8,0.9445,0.49,NFES,NA,NA,NA,NA,12,NA,200,130858,NA,Parajuli2016
PCL,45028,Dimethylformamide DMF,36.42,36.7,152.8,0.9445,0.49,NFES,NA,NA,NA,NA,14,NA,200,129797,NA,Parajuli2016
PCL,45028,Dimethylformamide DMF,36.42,36.7,152.8,0.9445,0.49,NFES,NA,NA,NA,NA,NA,3200,200,162807,NA,Parajuli2016
PCL,45028,Dimethylformamide DMF,36.42,36.7,152.8,0.9445,0.49,NFES,NA,NA,NA,NA,NA,3500,200,168421,NA,Parajuli2016
PCL,45028,Dimethylformamide DMF,36.42,36.7,152.8,0.9445,0.49,NFES,NA,NA,NA,NA,NA,3700,200,159649,NA,Parajuli2016
PCL,45028,Dimethylformamide DMF,36.42,36.7,152.8,0.9445,0.49,NFES,NA,NA,NA,NA,NA,3800,200,162807,NA,Parajuli2016
PEO/NaCl,NA,NA,NA,NA,NA,NA,NA,NFES,0.1,NA,NA,NA,NA,NA,NA,92,NA,Park2020
PEO/NaCl,NA,NA,NA,NA,NA,NA,NA,NFES,0.25,NA,NA,NA,NA,NA,NA,117,NA,Park2020
PEO/NaCl,NA,NA,NA,NA,NA,NA,NA,NFES,0.5,NA,NA,NA,NA,NA,NA,161,NA,Park2020
PEO/NaCl,NA,NA,NA,NA,NA,NA,NA,NFES,1,NA,NA,NA,NA,NA,NA,239,NA,Park2020
PVP,1300000,Methanol,NA,NA,NA,NA,NA,NFES,17.4,510,300,Si/SiO2,1,50,800,176,NA,Lim2019
PVP,1300000,Methanol,NA,NA,NA,NA,NA,NFES,17.4,510,300,Si/SiO2,1,50,800,148,NA,Lim2019
PVP,1300000,Methanol,NA,NA,NA,NA,NA,NFES,17.4,510,300,Si/SiO2,1,50,800,156,NA,Lim2019
PDO,NA,HFP,NA,NA,NA,NA,NA,NFES,18,340,15,Al,1.8,1300,30,12343,NA,E.King2019
PDO,NA,HFP,NA,NA,NA,NA,NA,NFES,18,340,15,Al,2,1300,30,8749,NA,E.King2019
PDO,NA,HFP,NA,NA,NA,NA,NA,NFES,18,340,15,Al,2.2,1300,30,7656,NA,E.King2019
PDO,NA,HFP,NA,NA,NA,NA,NA,NFES,18,340,15,Al,2.4,1300,30,8124,NA,E.King2019
PDO,NA,HFP,NA,NA,NA,NA,NA,NFES,18,340,15,Al,2.6,1300,30,7656,NA,E.King2019
PDO,NA,HFP,NA,NA,NA,NA,NA,NFES,18,340,15,Al,2.8,1300,30,7343,NA,E.King2019
PDO,NA,HFP,NA,NA,NA,NA,NA,NFES,18,340,15,Al,3,1300,30,6718,NA,E.King2019
PDO,NA,HFP,NA,NA,NA,NA,NA,NFES,14,340,15,Al,2.5,1200,30,3187,NA,E.King2019
PDO,NA,HFP,NA,NA,NA,NA,NA,NFES,16,340,15,Al,2.5,1200,30,3812,NA,E.King2019
PDO,NA,HFP,NA,NA,NA,NA,NA,NFES,18,340,15,Al,2.5,1200,30,3875,NA,E.King2019
PDO,NA,HFP,NA,NA,NA,NA,NA,NFES,20,340,15,Al,2.5,1200,30,4812,NA,E.King2019
PDO,NA,HFP,NA,NA,NA,NA,NA,NFES,22,340,15,Al,2.5,1200,30,5781,NA,E.King2019
PDO,NA,HFP,NA,NA,NA,NA,NA,NFES,18,840,91.6,Al,1.8,1200,30,25156,NA,E.King2019
PDO,NA,HFP,NA,NA,NA,NA,NA,NFES,18,510,33.7,Al,1.8,1200,30,7968,NA,E.King2019
PDO,NA,HFP,NA,NA,NA,NA,NA,NFES,18,340,15,Al,1.8,1200,30,5937,NA,E.King2019
PDO,NA,HFP,NA,NA,NA,NA,NA,NFES,18,340,10,Al,1.8,1200,10,10136,NA,E.King2019
PDO,NA,HFP,NA,NA,NA,NA,NA,NFES,18,340,10,Al,1.8,1200,20,8144,NA,E.King2019
PDO,NA,HFP,NA,NA,NA,NA,NA,NFES,18,340,10,Al,1.8,1200,30,6621,NA,E.King2019
PDO,NA,HFP,NA,NA,NA,NA,NA,NFES,18,340,10,Al,1.8,1200,40,6152,NA,E.King2019
PDO,NA,HFP,NA,NA,NA,NA,NA,NFES,18,340,10,Al,1.8,1200,50,5214,NA,E.King2019
PDO,NA,HFP,NA,NA,NA,NA,NA,NFES,18,340,10,Al,1.8,1200,100,3632,NA,E.King2019
PDO,NA,HFP,NA,NA,NA,NA,NA,NFES,16,340,15,Al,1.8,1100,30,4562,NA,E.King2019
PDO,NA,HFP,NA,NA,NA,NA,NA,NFES,16,340,15,Al,1.8,1200,30,5171,NA,E.King2019
PDO,NA,HFP,NA,NA,NA,NA,NA,NFES,16,340,15,Al,1.8,1300,30,4623,NA,E.King2019
PDO,NA,HFP,NA,NA,NA,NA,NA,NFES,16,340,15,Al,1.8,1400,30,4927,NA,E.King2019
PDO,NA,HFP,NA,NA,NA,NA,NA,NFES,16,340,15,Al,1.8,1500,30,5353,NA,E.King2019
PDO,NA,HFP,NA,NA,NA,NA,NA,NFES,16,340,15,Al,1.8,1600,30,5505,NA,E.King2019
PEO,40000000,Water,72.8,80.1,99.974,1,2.3393,Droplet-jet,1.5,110,NA,NA,0.8,NA,NA,97.43589744,NA,Shin2019
PEO,40000000,Water,72.8,80.1,99.974,1,2.3393,Droplet-jet,1.5,110,NA,NA,0.85,NA,NA,96.98717949,NA,Shin2019
PEO,40000000,Water,72.8,80.1,99.974,1,2.3393,Droplet-jet,1.5,110,NA,NA,1,NA,NA,96.34615385,NA,Shin2019
PEO,40000000,Water,72.8,80.1,99.974,1,2.3393,Droplet-jet,1.5,110,NA,NA,1.1,NA,NA,95,NA,Shin2019
PEO,40000000,Water,72.8,80.1,99.974,1,2.3393,Droplet-jet,1.5,110,NA,NA,1.2,NA,NA,93.97435897,NA,Shin2019
PEO,900000,Water,72.8,80.1,99.974,1,2.3393,NFEAL,5,110,6,PS,1,1000,66.67,1857.923497,NA,Yang2019
PEO,900000,Water,72.8,80.1,99.974,1,2.3393,NFEAL,5,110,6,PS,1,1100,66.67,6338.797814,NA,Yang2019
PEO,900000,Water,72.8,80.1,99.974,1,2.3393,NFEAL,5,110,6,PS,1,1200,66.67,9890.710383,NA,Yang2019
PEO,900000,Water,72.8,80.1,99.974,1,2.3393,NFEAL,5,110,6,PS,1,1300,66.67,19945.35519,NA,Yang2019
PEO,900000,Water,72.8,80.1,99.974,1,2.3393,NFEAL,5,110,6,PS,0.5,1000,66.67,3114.267493,NA,Yang2019
PEO,900000,Water,72.8,80.1,99.974,1,2.3393,NFEAL,5,110,6,PS,1,1000,66.67,2782.541565,NA,Yang2019
PEO,900000,Water,72.8,80.1,99.974,1,2.3393,NFEAL,5,110,6,PS,1.5,1000,66.67,1989.829712,NA,Yang2019
PEO,900000,Water,72.8,80.1,99.974,1,2.3393,NFEAL,5,110,6,PS,2,1000,66.67,787.3525924,NA,Yang2019
PEO,900000,Water,72.8,80.1,99.974,1,2.3393,NFEAL,5,110,3,PS,1,1000,66.67,824.5040101,NA,Yang2019
PEO,900000,Water,72.8,80.1,99.974,1,2.3393,NFEAL,5,110,4.695652174,PS,1,1000,66.67,863.1279021,NA,Yang2019
PEO,900000,Water,72.8,80.1,99.974,1,2.3393,NFEAL,5,110,5.869565217,PS,1,1000,66.67,1010.183622,NA,Yang2019
PEO,900000,Water,72.8,80.1,99.974,1,2.3393,NFEAL,5,110,30,PS,1,1000,66.67,1245.620515,NA,Yang2019
PEO,900000,Water,72.8,80.1,99.974,1,2.3393,NFEAL,5,110,48,PS,1,1000,66.67,2104.843816,NA,Yang2019
PEO,900000,Water,72.8,80.1,99.974,1,2.3393,NFEAL,5,110,60,PS,1,1000,66.67,4364.552554,NA,Yang2019
PEO,900000,Water,72.8,80.1,99.974,1,2.3393,NFEAL,5,110,6,PS,1,1000,8.774730912,1457.317073,NA,Yang2019
PEO,900000,Water,72.8,80.1,99.974,1,2.3393,NFEAL,5,110,6,PS,1,1000,17.14066676,1542.682927,NA,Yang2019
PEO,900000,Water,72.8,80.1,99.974,1,2.3393,NFEAL,5,110,6,PS,1,1000,34.11781548,2390.243902,NA,Yang2019
PEO,900000,Water,72.8,80.1,99.974,1,2.3393,NFEAL,5,110,6,PS,1,1000,50.74362142,2268.292683,NA,Yang2019
PEO,900000,Water,72.8,80.1,99.974,1,2.3393,NFEAL,5,110,6,PS,1,1000,67.35395944,2103.658537,NA,Yang2019
PEO,900000,Water,72.8,80.1,99.974,1,2.3393,NFEAL,5,110,6,PS,1,1000,83.84718319,1615.853659,NA,Yang2019
PEO,900000,Water,72.8,80.1,99.974,1,2.3393,NFEAL,5,110,6,PS,1,1000,100.4641503,1469.512195,NA,Yang2019
PEO,900000,Water,72.8,80.1,99.974,1,2.3393,NFEAL,5,110,6,PS,1,1000,117.0833271,1329.268293,NA,Yang2019
PEO,900000,Water,72.8,80.1,99.974,1,2.3393,NFEAL,5,110,6,PS,1,1000,133.7422786,1298.780488,NA,Yang2019
PEO,900000,Water,72.8,80.1,99.974,1,2.3393,NFEAL,5,110,6,PS,1,1000,150.2266636,786.5853659,NA,Yang2019
PEO,900000,Water,72.8,80.1,99.974,1,2.3393,NFEAL,5,110,6,PS,1,1000,166.8546792,670.7317073,NA,Yang2019
PEO,2000000,Water,72.8,80.1,99.974,1,2.3393,NFES,5,,,,,,50,2813.263127,NA,Xu2019
,,,,,,,,,,,,,,,100,2341.880602,NA,Xu2019
,,,,,,,,,,,,,,,150,1696.63342,NA,Xu2019
,,,,,,,,,,,,,,,200,1349.994327,NA,Xu2019
,,,,,,,,,,,,,,,250,1063.808237,NA,Xu2019
,,,,,,,,,,,,,,,300,822.999804,NA,Xu2019
,,,,,,,,,,,,,,,350,695.5669242,NA,Xu2019
,,,,,,,,,,,,,,1900,,1418.478261,NA,Xu2019
,,,,,,,,,,,,,,2000,,1744.565217,NA,Xu2019
,,,,,,,,,,,,,,2100,,2125,NA,Xu2019
,,,,,,,,,,,,,,2200,,2945.652174,NA,Xu2019
,,,,,,,,,,,,,,2300,,3190.217391,NA,Xu2019
,,,,,,,,,,,,,,2400,,3646.73913,NA,Xu2019
,,,,,,,,,,,,,,2500,,4239.130435,NA,Xu2019
,,,,,,,,,,,,,,2700,,5076.086957,NA,Xu2019
,,,,,,,,,,,,,2.5,,,4921.561816,NA,Xu2019
,,,,,,,,,,,,,3,,,4573.104945,NA,Xu2019
,,,,,,,,,,,,,3.5,,,4211.380921,NA,Xu2019
,,,,,,,,,,,,,4,,,3703.621624,NA,Xu2019
,,,,,,,,,,,,,4.5,,,2961.359558,NA,Xu2019
,,,,,,,,,,,,,5,,,2750.080807,NA,Xu2019
,,,,,,,,,,,,,5.5,,,2237.896649,NA,Xu2019
